Repository: sblanky/dubstandard

Attempts to determine optimum Dubinin (Astakhov or Radushkevich) volume from an isotherm. Work in progress.

# How it works

1. The Dubinin transform is performed on the isotherm. Exponent can be specified or automatically optimised. 
2. Transformed isotherm sliced into pieces. Dubinin pore volume and related parameters calculated from each slice.
3. The dictionary of results is filtered; automatic filter parameters;

| Parameter  | Value         | Explanation	|
| ---------------- | ---------------- | ------------ |
| 'bounds'   | [1, 3]                | bounds of exponent	|
| 'curvature_limit'  | 1             | amount of curvature in selected region 	|
| 'p_limits'         | [0, 0.1]              | pressure range of isotherm to select 	|
| 'max_capacity'     | (total pore capacity)         | maximm isotherm loading in liquid volume |
| 'min_points'      | 10            | minimum number of points in selected region 	|	
| 'corr_coef'        | 0.999         | minimum correlation coefficient of linear regression |


4. The fitting range with the lowest pore volume is selected as the optimum.
5. Results are exported.

# Basic use

Run the function `analyseDR` on a pygaps isotherm, e.g.

```py

import pygaps.parsing as pgp
from dubstandard.dubinin import analyseDR

file = '/path/to/file.aif'
isotherm = pgp.isotherm_from_aif(isotherm)
analyseDR(isotherm)

```

Currently the easiest way to run the program is to start with an isotherm in `.aif` format. Example isotherms (copied from [betsi](https://github.com/nakulrampal/betsi-gui)) can be found in [`./example/aif/`](./example/aif/). Results from both Dubinin-Radushkevich and optimised Dubinin-Astakhov treatment can also be found in [`./example/`](./example/).

# Testing on example isotherm set

Only a few isotherms successfully generted a Dubinin pore volume.

File: aif/Al_fumarate.aif
data_5f06634693e7953515f95c2bcf4457e2
_audit_aif_version 1.0
_audit_creation_method pyGAPS
_exptl_adsorptive 'nitrogen'
_exptl_temperature 77.0
_sample_material_id 'Al_fumarate'
_units_temperature 'K'
_units_pressure relative
_units_loading 'cm3/g'
_pygaps_pressure_mode 'relative'
_pygaps_pressure_unit 'None'
_pygaps_material_basis 'mass'
_pygaps_material_unit 'g'
_pygaps_loading_basis 'molar'
_pygaps_loading_unit 'cm3(STP)'
_pygaps_temperature_unit 'K'

loop_
_adsorp_pressure
_adsorp_amount
6.51e-05 0.17817321
9.45e-05 0.34963138
0.00014003 0.59994436
0.0001685 1.15514586
0.00021252 3.03910661
0.00025687 22.95957802
0.00028595 42.88725781
0.00031893 62.80599158
0.00032856 63.58629756
0.00039718 67.50137289
0.00042706 87.43908993
0.00045844 107.3250352
0.00051106 127.1861418
0.00058062 145.2756391
0.00063734 156.142065
0.0008905 175.8379637
0.00101914 182.5277364
0.00135517 190.5388013
0.00163204 195.2730373
0.00211195 200.3510141
0.00259901 203.990202
0.00329834 208.0650155
0.00436884 212.1661725
0.00523047 214.6878989
0.00677779 218.0580083
0.00847415 220.9052842
0.0107617 223.9901988
0.01407712 227.1368389
0.01702541 229.3487793
0.02213823 232.3009849
0.02792096 234.8889913
0.03553287 237.4528331
0.0447292 239.8483793
0.05686254 242.3131476
0.07464045 244.9876403
0.09444694 247.2833845
0.11993175 249.5926078
0.14986044 251.759821
0.18860694 254.05
0.23760909 256.4403221
0.30241524 259.2404553
0.37574487 262.2958431
0.47439314 266.7574807
0.53891908 270.3468677
0.6026204 274.6711857
0.64403838 278.1431281
0.68409823 282.0798043
0.72391244 286.6403969
0.76356418 292.0588002
0.79060742 296.3022283
0.81562869 300.7223269
0.8405768 305.7748296
0.86572282 311.7378262
0.91707011 330.6836475
0.94041004 346.4244636
0.96198001 368.4154227
0.97070987 381.5347285

File: aif/HKUST-1.aif
data_ad8f013e50f0850204b05e2b724b9e8d
_audit_aif_version 1.0
_audit_creation_method pyGAPS
_exptl_adsorptive 'nitrogen'
_exptl_temperature 77.0
_sample_material_id 'HKUST-1'
_units_temperature 'K'
_units_pressure relative
_units_loading 'cm3/g'
_pygaps_pressure_mode 'relative'
_pygaps_pressure_unit 'None'
_pygaps_material_basis 'mass'
_pygaps_material_unit 'g'
_pygaps_loading_basis 'volume_gas'
_pygaps_loading_unit 'cm3'
_pygaps_temperature_unit 'K'

loop_
_adsorp_pressure
_adsorp_amount
4.6e-07 29.24223573
8.1e-07 58.6913572
1.24e-06 88.1822873
1.95e-06 117.7708096
3.47e-06 147.0208837
1.98e-05 176.6272698
3.01e-05 188.1
3.99e-05 197.3
4.84e-05 205.7335818
6e-05 219.4
7.19e-05 234.899105
8e-05 247.5
9.1e-05 263.9058595
0.00012216 292.8992342
0.00016995 309.4
0.00024003 320.8391657
0.0004699 333.9
0.00102994 346.7523766
0.00201034 351.561349
0.00304576 354.0055815
0.00394851 355.4263289
0.00483019 356.484218
0.00591267 357.5251441
0.00690474 358.3168714
0.00794568 359.0361979
0.00893684 359.633011
0.0099502 360.2001188
0.01956639 363.8561184
0.02937333 366.7213338
0.03957375 369.6
0.05304876 373.5872441
0.05978248 375.5479842
0.07028586 377.6609013
0.08038212 379.2731153
0.09069335 380.7148902
0.10086352 381.9894138
0.14557846 386.4698639
0.20171509 390.404903
0.25589798 393.2731922
0.30635471 395.4325597
0.35572732 396.994765
0.40071056 398.472277
0.45099649 399.9312104
0.50091204 401.2288073
0.55072939 402.3886749
0.60053974 403.4473961
0.65042373 404.4381916
0.69940921 405.3195484
0.74943046 406.161677
0.79958981 406.9765303
0.81060385 407.2760134
0.82075047 407.4391274
0.83025116 407.5884184
0.84061058 407.7410674
0.85009033 407.8706136
0.86013989 408.0103314
0.87053655 408.1640723
0.88043912 408.3117647
0.89035194 408.4410411
0.90008545 408.5758706
0.90988572 408.7267665
0.92040812 408.8781608
0.93017382 409.027047
0.94006836 409.1678296
0.94968684 409.3365257
0.95983371 409.4983328
0.96929823 409.6727584
0.97927194 409.8817061
0.98926068 410.1012315
0.99841618 410.5466624

File: aif/MIL-101.aif
data_6d9880876fb00ba3d236f93da2ba148c
_audit_aif_version 1.0
_audit_creation_method pyGAPS
_exptl_adsorptive 'nitrogen'
_exptl_temperature 77.0
_sample_material_id 'MIL-101'
_units_temperature 'K'
_units_pressure relative
_units_loading 'cm3/g'
_pygaps_pressure_mode 'relative'
_pygaps_pressure_unit 'None'
_pygaps_material_basis 'mass'
_pygaps_material_unit 'g'
_pygaps_loading_basis 'volume_gas'
_pygaps_loading_unit 'cm3'
_pygaps_temperature_unit 'K'

loop_
_adsorp_pressure
_adsorp_amount
7.24e-05 0.08753826
0.00014359 4.44849173
0.00019476 24.30986923
0.00022592 43.86848354
0.00026236 63.7515091
0.00032093 83.63128716
0.00034268 84.53192965
0.00041074 98.22305237
0.00049059 118.09
0.00052953 128.9174716
0.00064514 148.7499184
0.00066991 149.0715688
0.00082469 168.9379598
0.00101357 188.7064537
0.00101671 188.8450428
0.00130365 207.7157656
0.00169959 227.3744034
0.00211443 241.6754578
0.00259059 254.8634509
0.00340612 271.8776872
0.00414545 284.5848683
0.00545242 302.1592916
0.00672935 316.2096342
0.00863236 333.190744
0.01089172 349.6066038
0.01380056 366.7296068
0.01740058 384.1509461
0.02206847 402.7675775
0.02782359 422.1405734
0.03445805 441.6472115
0.04178732 461.039695
0.04486854 468.661881
0.05300442 487.8835366
0.05480133 491.9567727
0.06506103 514.1039896
0.07174989 528.2637419
0.08178596 551.2667698
0.088454 568.1409809
0.09954232 591.8859035
0.11446828 610.1018687
0.13919411 629.6962073
0.15531062 640.70694
0.18110213 660.5313581
0.19201504 686.0379762
0.2061893 712.0552605
0.24671581 720.2126766
0.30273749 727.348092
0.37246588 733.9154027
0.474121 740.9614942
0.53779831 744.4696542
0.6024543 747.5405809
0.6435793 749.3566697
0.68417842 751.0499752
0.7242527 752.7013834
0.76441783 754.3729568
0.79046512 755.4935687
0.815945 756.6426051
0.84129061 757.8866495
0.86663943 759.2780631
0.91391863 762.7669094
0.94189135 766.2296465
0.96592941 772.2981292

File: aif/NU-1104.aif
data_d0c2dc6dad734d8947259e51716c353e
_audit_aif_version 1.0
_audit_creation_method pyGAPS
_exptl_adsorptive 'nitrogen'
_exptl_temperature 77.0
_sample_material_id 'NU-1104'
_units_temperature 'K'
_units_pressure relative
_units_loading 'cm3/g'
_pygaps_pressure_mode 'relative'
_pygaps_pressure_unit 'None'
_pygaps_material_basis 'mass'
_pygaps_material_unit 'g'
_pygaps_loading_basis 'volume_gas'
_pygaps_loading_unit 'cm3'
_pygaps_temperature_unit 'K'

loop_
_adsorp_pressure
_adsorp_amount
0.002546 85.6082
0.005092 238.784
0.00628871 261.9
0.007638 279.347
0.0090228 295.4
0.010183 306.397
0.012729 324.438
0.015275 342.478
0.017821 347.005
0.020367 378.559
0.022913 396.6
0.025459 410.136
0.028004 441.69
0.03055 459.731
0.033096 468.763
0.035642 477.794
0.038188 491.331
0.040734 504.867
0.045825 522.93
0.050917 559.011
0.053463 572.547
0.056009 581.579
0.058555 599.62
0.0611 640.183
0.063646 667.233
0.066192 676.264
0.068738 707.818
0.071284 730.364
0.07383 752.909
0.076376 811.49
0.078921 829.531
0.081467 852.076
0.084013 892.639
0.086559 906.175
0.091651 942.256
0.094197 960.297
0.096742 978.338
0.099288 991.874
0.101835 1000.91
0.10438 1014.44
0.106926 1027.98
0.112018 1041.54
0.114563 1059.58
0.119655 1086.65
0.122201 1091.18
0.124747 1104.71
0.127293 1118.25
0.129839 1127.28
0.132384 1136.31
0.13493 1154.35
0.137476 1167.89
0.142568 1181.45
0.145114 1190.48
0.150205 1204.04
0.152751 1208.57
0.155297 1222.1
0.160388 1231.16
0.162935 1244.69
0.165481 1253.72
0.168026 1262.76
0.173118 1285.32
0.175664 1294.35
0.178209 1307.89
0.180756 1321.43
0.183302 1334.96
0.185847 1348.5
0.188394 1362.06
0.190939 1371.04
0.193485 1411.63
0.19603 1452.19
0.198577 1524.29
0.201122 1542.33
0.203668 1564.87
0.206215 1578.41
0.20876 1591.95
0.211306 1609.99
0.213851 1628.03
0.216398 1641.56
0.218943 1650.6
0.224036 1664.15
0.226581 1673.19
0.231673 1700.26
0.234219 1713.79
0.23931 1722.85
0.241856 1727.38
0.25204 1736.48
0.259677 1741.05
0.264769 1750.1
0.269861 1754.65
0.272406 1754.67
0.277498 1759.22
0.282589 1763.77
0.285136 1763.8
0.290227 1763.84
0.297865 1768.41
0.30041 1772.94
0.308048 1773.01
0.310595 1777.54
0.315686 1777.58
0.320778 1782.13
0.325869 1782.18
0.330961 1782.22
0.34369 1786.84
0.351328 1791.41
0.35642 1791.46
0.364057 1796.03
0.369149 1796.07
0.376786 1796.14
0.381878 1800.69
0.38697 1800.74
0.402245 1800.87
0.407337 1800.92
0.412428 1800.96
0.425158 1801.08
0.432796 1805.65
0.440432 1805.72
0.455708 1810.36
0.465891 1810.45
0.488804 1815.16
0.501533 1819.77
0.511717 1819.87
0.516808 1819.91
0.524446 1824.48
0.529538 1824.53
0.537176 1824.6
0.542267 1824.64
0.549905 1824.71
0.560088 1824.8
0.570271 1824.89
0.580454 1829.49
0.593184 1834.1
0.600822 1834.17
0.611005 1834.26
0.623734 1834.37
0.631372 1838.95
0.636464 1838.99
0.654285 1843.66
0.661922 1843.72
0.672106 1843.81
0.687381 1843.95
0.689927 1843.97
0.702655 1848.59
0.710293 1848.66
0.715385 1848.7
0.733206 1848.86
0.735752 1848.88
0.745935 1848.97
0.753573 1849.04
0.763756 1849.13
0.768848 1849.18
0.77394 1853.73
0.779031 1853.77
0.784123 1853.82
0.796852 1853.93
0.81722 1854.11
0.832494 1858.75
0.840132 1858.82
0.847769 1858.89
0.863045 1863.53
0.868136 1863.57
0.87832 1863.67
0.885957 1863.73
0.903778 1863.89
0.957242 1868.87
0.964878 1868.94
0.987791 1873.65
0.992883 1878.2

File: aif/NU-1105.aif
data_d8abeddc3065e3ff99e66ac7a0d28568
_audit_aif_version 1.0
_audit_creation_method pyGAPS
_exptl_adsorptive 'nitrogen'
_exptl_temperature 77.0
_sample_material_id 'NU-1105'
_units_temperature 'K'
_units_pressure relative
_units_loading 'cm3/g'
_pygaps_pressure_mode 'relative'
_pygaps_pressure_unit 'None'
_pygaps_material_basis 'mass'
_pygaps_material_unit 'g'
_pygaps_loading_basis 'volume_gas'
_pygaps_loading_unit 'cm3'
_pygaps_temperature_unit 'K'

loop_
_adsorp_pressure
_adsorp_amount
0.000145 42.426
0.000228 66.6694
0.000249 72.7303
0.00029 84.852
0.000311 90.9128
0.000353 103.035
0.000436 127.278
0.003921 145.501
0.004004 169.7449999
0.004149 212.171
0.004232 236.414
0.004315 260.6579999
0.00778 272.8199999
0.007842 291.003
0.011307 303.166
0.014793 321.3890001
0.01832 351.734
0.021785 363.897
0.02527 382.12
0.028735 394.2830001
0.03222 412.507
0.035706 430.7300001
0.039171 442.8929999
0.042615 448.995
0.0461 467.218
0.049565 479.381
0.05303 491.543
0.053071 503.665
0.056536 515.828
0.05998 521.93
0.066868 534.133
0.070333 546.296
0.077242 564.56
0.080686 570.662
0.084171 588.886
0.087615 594.988
0.091101 613.2110001
0.09803 637.5359999
0.104939 655.8009999
0.115333 692.289
0.129089 710.635
0.132595 734.92
0.139525 759.2450001
0.149878 783.611
0.16023 807.9770001
0.17743 832.426
0.191247 868.9550001
0.205003 887.301
0.215335 905.606
0.222223 917.81
0.225709 936.033
0.232617 954.298
0.236144 984.643
0.239651 1008.93
0.239734 1033.17
0.239816 1057.41
0.243302 1075.64
0.243406 1105.94
0.246892 1124.17
0.257285 1160.65
0.264153 1166.8
0.274485 1185.1
0.281332 1185.18
0.284796 1197.35
0.295108 1209.59
0.305419 1221.84
0.319153 1234.12
0.329486 1252.43
0.346644 1264.75
0.356935 1270.94
0.367225 1277.12
0.387806 1289.49
0.40152 1295.71
0.415234 1301.94
0.425503 1302.06
0.44264 1308.33
0.463201 1314.63
0.483762 1320.94
0.497475 1327.16
0.518015 1327.41
0.538596 1339.779999
0.548866 1339.9
0.559136 1340.020001
0.565982 1340.1
0.583119 1346.37
0.596813 1346.529999
0.631066 1353.0
0.65505 1359.35
0.692727 1365.86
0.713267 1366.11
0.73723 1366.4
0.764616 1366.720001
0.764637 1372.780001
0.792043 1379.17
0.81943 1379.5
0.822875 1385.6
0.857107 1386.01
0.891381 1398.540001
0.915344 1398.83
0.918788 1404.93
0.956444 1405.38
0.966735 1411.56
0.966756 1417.63
0.980469 1423.85
0.990781 1436.09
0.994225 1442.2

File: aif/PCN-777.aif
data_d4be165b2c58ee2ba1448409e3fcd306
_audit_aif_version 1.0
_audit_creation_method pyGAPS
_exptl_adsorptive 'nitrogen'
_exptl_temperature 77.0
_sample_material_id 'PCN-777'
_units_temperature 'K'
_units_pressure relative
_units_loading 'cm3/g'
_pygaps_pressure_mode 'relative'
_pygaps_pressure_unit 'None'
_pygaps_material_basis 'mass'
_pygaps_material_unit 'g'
_pygaps_loading_basis 'volume_gas'
_pygaps_loading_unit 'cm3'
_pygaps_temperature_unit 'K'

loop_
_adsorp_pressure
_adsorp_amount
0.002879 120.229
0.005757 173.643
0.010075 221.693
0.018711 261.669
0.023028 280.32
0.035982 306.875
0.047496 322.759
0.066207 346.566
0.087796 370.334
0.094992 380.93
0.109385 394.103
0.126656 415.256
0.149684 436.333
0.168395 454.795
0.188546 473.237
0.208695 494.352
0.228845 515.467
0.246116 531.275
0.269145 555.025
0.289294 578.813
0.303687 610.694
0.310883 618.617
0.318079 629.213
0.322398 637.174
0.329594 645.096
0.331034 650.423
0.33679 661.037
0.339669 666.344
0.345426 679.632
0.348305 692.957
0.355501 826.492
0.356941 834.491
0.358379 928.013
0.388605 1341.87
0.394362 1352.48
0.401558 1363.08
0.402997 1395.13
0.418829 1400.27
0.451933 1405.18
0.490793 1410.01
0.51814 1414.99
0.567074 1419.69
0.611692 1421.78
0.633281 1426.84
0.726835 1428.28
0.752741 1433.28
0.77577 1438.32
0.823266 1440.37
0.860687 1442.55
0.899547 1447.38

File: aif/UiO-66.aif
data_457d81e80dfdb96454312d09e6e7c665
_audit_aif_version 1.0
_audit_creation_method pyGAPS
_exptl_adsorptive 'nitrogen'
_exptl_temperature 77.0
_sample_material_id 'UiO-66'
_units_temperature 'K'
_units_pressure relative
_units_loading 'cm3/g'
_pygaps_pressure_mode 'relative'
_pygaps_pressure_unit 'None'
_pygaps_material_basis 'mass'
_pygaps_material_unit 'g'
_pygaps_loading_basis 'volume_gas'
_pygaps_loading_unit 'cm3'
_pygaps_temperature_unit 'K'

loop_
_adsorp_pressure
_adsorp_amount
1.2e-07 2.5142081
2.5e-07 5.03725195
3.5e-07 7.55824468
5.5e-07 10.08585684
7.6e-07 12.59727996
1e-06 15.10458709
1.22e-06 17.63878786
1.47e-06 20.16339997
1.97e-06 22.69132411
2.84e-06 25.2214746
3.85e-06 27.73191927
5.17e-06 30.25412583
6.88e-06 32.77569526
8.83e-06 35.29920653
1.14e-05 37.83511452
1.44e-05 40.36452153
1.78e-05 42.88055967
2.15e-05 45.41154666
2.54e-05 47.9453635
2.91e-05 50.45887736
3.3e-05 52.99521562
3.67e-05 55.50982846
4.04e-05 58.04535971
4.4e-05 60.58747066
4.76e-05 63.12764682
5.12e-05 65.66821784
5.48e-05 68.20299503
5.86e-05 70.74937929
6.25e-05 73.27186156
6.65e-05 75.79976796
7.07e-05 78.3308866
7.53e-05 80.86536352
7.99e-05 83.38577928
8.49e-05 85.92587128
9.02e-05 88.45030224
9.59e-05 90.98016072
0.00010187 93.50766048
0.00010843 96.02943816
0.00011567 98.56759392
0.00012392 101.0975406
0.00013253 103.6438156
0.00014208 106.1716869
0.00015222 108.6991722
0.00016353 111.2194978
0.00017505 113.7443723
0.0001884 116.2740431
0.0002031 118.7988271
0.00021953 121.3245868
0.00023727 123.8480286
0.00025686 126.3777168
0.00027838 128.9050681
0.00030212 131.4281643
0.00032834 133.9662684
0.00035746 136.4882939
0.00038942 139.0076204
0.00042504 141.5317433
0.00046396 144.0385752
0.00050749 146.5478842
0.00055577 149.0602994
0.00060942 151.5697608
0.00066854 154.060653
0.00073372 156.5337288
0.00080532 158.9949881
0.0008836 161.4439358
0.00096956 163.8718429
0.00118028 168.6
0.00136992 172.5
0.0016599 177.7
0.00198387 182.6426257
0.00248123 188.8
0.0029778 193.9555603
0.00390028 202.0860302
0.0049016 209.4802401
0.00574858 214.9546489
0.0068152 220.9544905
0.00793226 226.4712673
0.00890856 230.7932965
0.00992481 234.9431672
0.01221611 242.0
0.01534447 250.3
0.02065701 260.2120996
0.029154 267.6667152
0.04303833 274.4918795
0.05607993 278.4784614
0.06013303 279.4787193
0.07031019 281.615879
0.08044432 283.3976849
0.090171 284.8714471
0.10054624 286.2448034
0.11056397 287.4462928
0.1206022 288.5181411
0.13058593 289.5010852
0.14009522 290.39
0.15037487 291.2636477
0.16050788 292.0511271
0.17066798 292.8048628
0.17996588 293.4867474
0.19064579 294.2087023
0.2003016 294.8255949
0.21033501 295.4385895
0.22048762 296.0307331
0.23057342 296.5861908
0.24084696 297.1541411
0.25056775 297.6650242
0.26079483 298.1822797
0.26958072 298.6360556
0.28030179 299.1344551
0.29069626 299.6123679
0.30016873 299.9998531
0.31923693 300.8437555
0.34094645 301.7427779
0.36093743 302.53696
0.38070078 303.2960293
0.40108384 304.0663297
0.42109848 304.7946982
0.44071459 305.5083048
0.46087932 306.2269201
0.47942345 306.9263143
0.50068326 307.6755514
0.51929485 308.373187
0.5409888 309.1130853
0.55914662 309.8063301
0.58085752 310.5774736
0.60076917 311.3005092
0.62064851 312.0202711
0.64094544 312.7833075
0.66058697 313.5369189
0.68047648 314.3573156
0.69949284 315.2304864
0.71941047 316.1909329
0.73950641 317.1909509
0.75964262 318.3008609
0.77964284 319.4802959
0.79964497 320.7616671
0.80904833 321.4671465
0.82076931 322.3134339
0.82973271 323.0572258
0.83925335 323.9152679
0.85050586 324.9141619
0.86063084 325.9756673
0.869346 326.9457206
0.88076347 328.290526
0.88985271 329.500242
0.90087879 331.1254877
0.90938866 332.5817953
0.91931555 334.4979075
0.92920602 336.7771364
0.93917914 339.6217573
0.94912953 343.3265922
0.98626414 404.2262582
0.98972314 439.3506036
0.9922017 501.9726082

File: aif/ZIF-8.aif
data_4c1b19fca8d6f499f7de9414b868d369
_audit_aif_version 1.0
_audit_creation_method pyGAPS
_exptl_adsorptive 'nitrogen'
_exptl_temperature 77.0
_sample_material_id 'ZIF-8'
_units_temperature 'K'
_units_pressure relative
_units_loading 'cm3/g'
_pygaps_pressure_mode 'relative'
_pygaps_pressure_unit 'None'
_pygaps_material_basis 'mass'
_pygaps_material_unit 'g'
_pygaps_loading_basis 'molar'
_pygaps_loading_unit 'cm3(STP)'
_pygaps_temperature_unit 'K'

loop_
_adsorp_pressure
_adsorp_amount
4.2e-05 20.349
9.97e-05 40.698
0.00014812 60.914
0.00018851 81.263
0.00022428 101.612
0.00025984 122.094
0.00029995 142.31
0.00034906 162.26
0.00041793 183.54
0.00052108 203.49
0.00068477 223.44
0.00094986 243.39
0.00142272 263.34
0.00193056 275.31
0.00293669 288.61
0.0038711 295.26
0.00494507 301.91
0.00573077 305.9
0.00669891 312.55
0.00805449 323.19
0.00889211 328.51
0.00978126 332.5
0.02074716 356.44
0.02911093 364.42
0.03816369 400.33
0.04836001 413.63
0.0637743 420.28
0.06977686 421.61
0.08004303 424.27
0.09008362 425.6
0.10043044 428.26
0.14502714 433.58
0.20271015 438.9
0.25486029 442.89
0.30534438 446.88
0.35438704 449.54
0.3992699 452.2
0.44941332 454.86
0.49942173 457.52
0.54913057 460.18
0.59955346 462.84
0.64896591 465.5
0.69905553 468.16
0.74896406 470.82
0.7992439 474.81
0.80923582 476.14
0.81931721 476.14
0.8292668 477.47
0.83940386 478.8
0.85017455 480.13
0.85957573 481.46
0.86907993 482.79
0.87906543 484.12
0.88953688 485.45
0.89962761 488.11
0.90986306 489.44
0.91985465 492.1
0.92914739 494.76
0.93905596 498.75
0.94888451 502.74
0.95908815 509.39
0.96905162 517.37
0.97807611 529.34
0.98698442 549.29
0.99445582 585.2
