Repository: sblanky/dubstandard

Attempts to determine optimum Dubinin (Astakhov or Radushkevich) volume from an isotherm. Work in progress.

# How it works

1. The Dubinin transform is performed on the isotherm. Exponent can be specified or automatically optimised. 
2. Transformed isotherm sliced into pieces. Dubinin pore volume and related parameters calculated from each slice.
3. The dictionary of results is filtered; automatic filter parameters;

| Parameter  | Value         | Explanation	|
| ---------------- | ---------------- | ------------ |
| 'bounds'   | [1, 3]                | bounds of exponent	|
| 'curvature_limit'  | 1             | amount of curvature in selected region 	|
| 'p_limits'         | [0, 0.1]              | pressure range of isotherm to select 	|
| 'max_capacity'     | (total pore capacity)         | maximm isotherm loading in liquid volume |
| 'min_points'      | 10            | minimum number of points in selected region 	|	
| 'corr_coef'        | 0.999         | minimum correlation coefficient of linear regression |


4. The fitting range with the lowest pore volume is selected as the optimum.
5. Results are exported.

# Basic use

Run the function `analyseDR` on a pygaps isotherm, e.g.

```py

import pygaps.parsing as pgp
from dubstandard.dubinin import analyseDR

file = '/path/to/file.aif'
isotherm = pgp.isotherm_from_aif(isotherm)
analyseDR(isotherm)

```

Currently the easiest way to run the program is to start with an isotherm in `.aif` format. Example isotherms (copied from [betsi](https://github.com/nakulrampal/betsi-gui)) can be found in [`./example/aif/`](./example/aif/). Results from both Dubinin-Radushkevich and optimised Dubinin-Astakhov treatment can also be found in [`./example/`](./example/).

# Testing on example isotherm set

Only a few isotherms successfully generted a Dubinin pore volume.

File: aif/DMOF-1.aif
data_2fac222ff408c53d9c6360f44da222f4
_audit_aif_version 1.0
_audit_creation_method pyGAPS
_exptl_adsorptive 'nitrogen'
_exptl_temperature 77.0
_sample_material_id 'DMOF-1'
_units_temperature 'K'
_units_pressure relative
_units_loading 'cm3/g'
_pygaps_pressure_mode 'relative'
_pygaps_pressure_unit 'None'
_pygaps_material_basis 'mass'
_pygaps_material_unit 'g'
_pygaps_loading_basis 'volume_gas'
_pygaps_loading_unit 'cm3'
_pygaps_temperature_unit 'K'

loop_
_adsorp_pressure
_adsorp_amount
4.75e-05 0.29152503
9.69e-05 0.57683055
0.00012318 0.62004883
0.00012858 0.65813559
0.00016453 0.95282625
0.0002173 5.99639658
0.00025721 15.96630557
0.00027912 25.93740552
0.00030074 35.90617865
0.00032297 45.87471218
0.00035141 56.18553815
0.00036869 66.15244743
0.00038369 76.11937752
0.00039372 86.08662015
0.00041067 96.05266401
0.0004314 106.0217067
0.00043352 115.9905568
0.0004341 125.9564861
0.00044681 135.9195637
0.00044822 155.8530741
0.00046013 212.5
0.0004699 242.8
0.00047987 263.6
0.00049592 293.5893529
0.00050584 312.6029111
0.00052276 322.5586345
0.00056128 332.5075569
0.00061237 351.4762077
0.0007629 361.3968901
0.00104649 371.2898879
0.00133878 376.7
0.00169084 381.1722028
0.00220066 385.8
0.00283096 390.9188471
0.00334862 396.2006375
0.00395308 406.0520849
0.00434059 415.523028
0.00536489 425.1448932
0.00659992 430.6897216
0.00840901 435.1444608
0.01064712 438.35
0.01347842 440.7835726
0.01740082 442.8405229
0.02203745 444.346239
0.0288725 445.7078586
0.0379485 446.8042356
0.04322117 447.2464063
0.05633047 448.001404
0.07570483 448.6718223
0.09674745 449.1243456
0.12106687 449.47
0.14810378 449.7321326
0.18210431 449.9648932
0.23019789 450.2006076
0.29402849 450.4356866
0.37615279 450.6699096
0.47514969 450.9570748
0.53963486 451.200884
0.60289129 451.544312
0.6441129 451.8738368
0.68396422 452.333743
0.72367664 453.0147327
0.7624415 454.1258688
0.78940021 455.3847044
0.81501698 457.0811051
0.84014561 459.2774529
0.86521186 462.0303932
0.93003418 467.3296084
0.95884981 467.7860947
0.98337829 468.3480288

File: aif/MOF-5.aif
data_327dd9c852716c723c32f8f6a19edffe
_audit_aif_version 1.0
_audit_creation_method pyGAPS
_exptl_adsorptive 'nitrogen'
_exptl_temperature 77.0
_sample_material_id 'MOF-5'
_units_temperature 'K'
_units_pressure relative
_units_loading 'cm3/g'
_pygaps_pressure_mode 'relative'
_pygaps_pressure_unit 'None'
_pygaps_material_basis 'mass'
_pygaps_material_unit 'g'
_pygaps_loading_basis 'volume_gas'
_pygaps_loading_unit 'cm3'
_pygaps_temperature_unit 'K'

loop_
_adsorp_pressure
_adsorp_amount
4.88e-05 1.03599921
0.00010304 1.90803539
0.00015226 2.15571465
0.00019299 2.70101848
0.00022769 3.15102285
0.00026208 3.80532616
0.00033932 17.8541585
0.00041033 37.67918299
0.00043606 44.47981173
0.0005309 64.29315122
0.00068157 83.51374464
0.00082556 91.83641416
0.00101803 98.67791888
0.00138748 112.6054566
0.00175426 124.3881237
0.00208204 134.3365982
0.00263458 154.1134249
0.003096 173.9258918
0.00342156 190.6924562
0.00373714 210.4792227
0.00399025 230.2631753
0.00420309 250.0246113
0.00438444 269.7867715
0.00455051 289.5232301
0.00470143 309.269059
0.00483122 329.0177787
0.00495927 348.7242874
0.00508315 368.4494647
0.00519874 388.1651011
0.00532475 407.8353851
0.00545293 427.5402802
0.0055732 447.2241306
0.00569994 466.9447989
0.00587315 486.6044365
0.00605537 506.4382458
0.00627763 526.0839057
0.00653826 545.7713291
0.00687004 565.4039292
0.00727821 585.0635997
0.00784009 604.6021745
0.00853454 623.8435096
0.00953786 643.1983601
0.01071683 659.8969769
0.01271691 679.3168505
0.01335684 683.8118561
0.01678357 703.1560794
0.01719099 704.6365863
0.02166412 719.7607782
0.02955779 736.5798583
0.03749683 747.2871359
0.04381596 753.5464095
0.05635481 763.0255306
0.07500077 772.764789
0.09462289 780.0294297
0.12134011 787.3459355
0.14870507 793.2239549
0.18666397 799.9997939
0.23346135 807.52346
0.29264356 816.2340696
0.37687252 825.7953808
0.47727172 831.2825856
0.55746788 832.9012232
0.62232483 833.3172592
0.66368864 833.2265224
0.70395267 832.993448
0.74408472 832.6912456
0.78423493 832.31166
0.81036983 831.9487744
0.83570404 831.6707888
0.86122081 831.3101984
0.88653536 830.9686392
0.93602881 830.3224928
0.96254379 830.0199416
0.98797167 829.8951608

File: aif/TPB-DMTP-COF.aif
data_54e9ab270be53e92ff20c6cb654f1421
_audit_aif_version 1.0
_audit_creation_method pyGAPS
_exptl_adsorptive 'nitrogen'
_exptl_temperature 77.0
_sample_material_id 'TPB-DMTP-COF'
_units_temperature 'K'
_units_pressure relative
_units_loading 'cm3/g'
_pygaps_pressure_mode 'relative'
_pygaps_pressure_unit 'None'
_pygaps_material_basis 'mass'
_pygaps_material_unit 'g'
_pygaps_loading_basis 'volume_gas'
_pygaps_loading_unit 'cm3'
_pygaps_temperature_unit 'K'

loop_
_adsorp_pressure
_adsorp_amount
0.00166587 196.9815483
0.00194442 204.5961096
0.00286896 225.7845273
0.00396559 245.5310835
0.00486786 259.2492878
0.0057265 270.593821
0.00679092 282.9579083
0.00789483 294.2735885
0.00890037 303.4024294
0.00988706 311.5334684
0.01199818 325.7
0.01399577 337.7
0.01919738 364.2804376
0.023006 380.5
0.02884945 402.0046323
0.03824153 432.0550174
0.0500177 465.0455606
0.05705916 483.0427724
0.069002 511.3181513
0.07905353 533.2231994
0.08892752 553.5114555
0.09890298 572.6886873
0.1178429 606.2501179
0.13793144 638.7028528
0.15864312 670.0773885
0.17841629 700.0028433
0.19722076 730.8059603
0.2143579 773.9836293
0.22492236 892.8
0.23534089 999.3264478
0.26827474 1042.279024
0.29584662 1060.152312
0.3261189 1078.688371
0.34233802 1087.506136
0.3600293 1096.14
0.38035736 1105.531046
0.39992535 1114.12165
0.44829846 1134.842174
0.50004028 1156.094989
0.54939505 1176.262333
0.59973443 1197.327239
0.64932966 1219.068473
0.69935217 1242.598927
0.74962873 1269.762338
0.79877929 1301.439784
0.84769187 1344.863378
0.89630548 1413.54769
0.94615407 1564.014228
0.99812001 2313.935013

File: aif/Zeolite-13X.aif
data_9bb8bd3435e8fd607c22236a7c2aba7a
_audit_aif_version 1.0
_audit_creation_method pyGAPS
_exptl_adsorptive 'nitrogen'
_exptl_temperature 77.0
_sample_material_id 'Zeolite-13X'
_units_temperature 'K'
_units_pressure relative
_units_loading 'cm3/g'
_pygaps_pressure_mode 'relative'
_pygaps_pressure_unit 'None'
_pygaps_material_basis 'mass'
_pygaps_material_unit 'g'
_pygaps_loading_basis 'volume_gas'
_pygaps_loading_unit 'cm3'
_pygaps_temperature_unit 'K'

loop_
_adsorp_pressure
_adsorp_amount
2e-05 2.02647749
5.79e-05 2.54124353
9.07e-05 3.54719857
9.97e-05 5.86678433
0.00012 15.07999999
0.00013588 25.76287669
0.00014998 40.33
0.00015373 45.67806745
0.0001622 64.12239133
0.00016995 75.52
0.00017989 84.02434859
0.00020622 88.10310565
0.0002476 90.41453575
0.00027992 98.40000001
0.00030673 110.3127874
0.00032006 118.2
0.00033194 130.1702139
0.00034018 149.9101801
0.00041014 162.7
0.00053783 169.2831879
0.0009001 175.9
0.00168689 181.7420809
0.00209589 183.1710764
0.00262318 184.5665064
0.00329974 185.9154892
0.00418592 187.207991
0.00525523 188.3560885
0.00665711 189.4913756
0.00849101 190.6152549
0.01080895 191.6753808
0.01367232 192.6618808
0.01737915 193.6303044
0.02212002 194.5457703
0.02797221 195.4006837
0.03550244 196.2615519
0.04518963 197.0870784
0.05710476 197.8552004
0.07350381 198.6615603
0.09289727 199.3819823
0.11736513 200.0680882
0.14803349 200.7177207
0.18699161 201.3422758
0.23626972 201.9196185
0.29861851 202.4531402
0.37637556 202.9157132
0.47567669 203.3086953
0.5396658 203.5210373
0.60327499 203.6931052
0.64404106 203.8083676
0.6842693 203.9188626
0.72437431 204.0281004
0.76442249 204.1528227
0.790647 204.2464609
0.81599817 204.363534
0.84145792 204.4757084
0.8666316 204.6170522
0.91561872 205.0325277
0.94253934 205.5096857
0.96786877 206.3637334
