Repository: sblanky/dubstandard

Attempts to determine optimum Dubinin (Astakhov or Radushkevich) volume from an isotherm. Work in progress.

# How it works

1. The Dubinin transform is performed on the isotherm. Exponent can be specified or automatically optimised. 
2. Transformed isotherm sliced into pieces. Dubinin pore volume and related parameters calculated from each slice.
3. The dictionary of results is filtered; automatic filter parameters;

| Parameter  | Value         | Explanation	|
| ---------------- | ---------------- | ------------ |
| 'bounds'   | [1, 3]                | bounds of exponent	|
| 'curvature_limit'  | 1             | amount of curvature in selected region 	|
| 'p_limits'         | [0, 0.1]              | pressure range of isotherm to select 	|
| 'max_capacity'     | (total pore capacity)         | maximm isotherm loading in liquid volume |
| 'min_points'      | 10            | minimum number of points in selected region 	|	
| 'corr_coef'        | 0.999         | minimum correlation coefficient of linear regression |


4. The fitting range with the lowest pore volume is selected as the optimum.
5. Results are exported.

# Basic use

Run the function `analyseDR` on a pygaps isotherm, e.g.

```py

import pygaps.parsing as pgp
from dubstandard.dubinin import analyseDR

file = '/path/to/file.aif'
isotherm = pgp.isotherm_from_aif(isotherm)
analyseDR(isotherm)

```

Currently the easiest way to run the program is to start with an isotherm in `.aif` format. Example isotherms (copied from [betsi](https://github.com/nakulrampal/betsi-gui)) can be found in [`./example/aif/`](./example/aif/). Results from both Dubinin-Radushkevich and optimised Dubinin-Astakhov treatment can also be found in [`./example/`](./example/).

# Testing on example isotherm set

Only a few isotherms successfully generted a Dubinin pore volume.

File: example/DAoptimum/EXP_ZIF-8powder/filtered_results.csv
microp_capacity,microp_volume,potential,slope,intercept,corr_coef,min_p_index,max_p_index,curvature,point_count,pressure_range
578.6132233163269,0.8959023446601572,4.424117684949814,-0.01606678400278589,2.7623883545585786,-0.9660128174889027,0,18,0.0054967770382721905,19,"[4.2e-05, 0.00805449]"
556.9063574129915,0.862292272725472,4.45494464247438,-0.015735554477070157,2.7457821756445124,-0.9652316732349241,0,19,0.007596581122727341,20,"[4.2e-05, 0.00889211]"
540.1031992329445,0.8362749122425616,4.480451995725664,-0.015468333088979809,2.732476749777211,-0.9648581449043555,0,20,0.007583589499267647,21,"[4.2e-05, 0.00978126]"
526.6729566757091,0.8154800439064748,4.502010958655705,-0.015247174483255424,2.7215410190067333,-0.9647278427981245,0,21,0.007571702723080634,22,"[4.2e-05, 0.02074716]"
512.2963667816276,0.7932198879416609,4.527313354472319,-0.014992959352960708,2.7095212758601672,-0.9643640969204009,0,22,0.0074967402051151055,23,"[4.2e-05, 0.02911093]"
499.83395416394086,0.7739235700657662,4.550662764139718,-0.014763355726451996,2.6988257548019714,-0.9640951615820036,0,23,0.016713664914903108,24,"[4.2e-05, 0.03816369]"
493.38269504062674,0.7639346898575661,4.563309068948457,-0.014640954683210713,2.6931839129280126,-0.9651466054857679,0,24,0.12106773118484282,25,"[4.2e-05, 0.04836001]"
488.7170619060533,0.7567106038945266,4.572727330249988,-0.014550674920168774,2.689057501218273,-0.9662990386139922,0,25,0.12087254599619178,26,"[4.2e-05, 0.0637743]"
484.61641511540313,0.7503613209429371,4.581219815104485,-0.014469904591231238,2.6853981206419744,-0.9673306705345193,0,26,0.12068206788831498,27,"[4.2e-05, 0.06977686]"
481.1219299140906,0.7449505951608811,4.588584262863165,-0.014400346072665153,2.682255152836088,-0.9682467909593205,0,27,0.12062813267399838,28,"[4.2e-05, 0.08004303]"
478.07579516147547,0.74023407787948,4.595113167835858,-0.014339051750499593,2.6794967560490366,-0.9690669710346109,0,28,0.12055284096662855,29,"[4.2e-05, 0.09008362]"
564.3309259909362,0.8737881876631683,4.48826018347733,-0.015387743234770495,2.7515338507647913,-0.950767429950662,1,17,0.005956451456893525,17,"[9.969e-05, 0.00669891]"
538.2140181617702,0.8333497773114035,4.533844248546958,-0.014928261770183037,2.730955005079574,-0.9501045461780075,1,18,0.00592864351045116,18,"[9.969e-05, 0.00805449]"
519.2592081130896,0.8040008822621849,4.570047528611822,-0.014576286719734516,2.7153842066943694,-0.9503739825293016,1,19,0.008180238192598834,19,"[9.969e-05, 0.00889211]"
505.0668433213441,0.7820259733233241,4.599040013250323,-0.014302353398117092,2.7033488588405485,-0.9510027697094151,1,20,0.0081597886840264,20,"[9.969e-05, 0.00978126]"
494.0099638488684,0.7649059286288041,4.622903472021945,-0.01408200864965533,2.6937357084397258,-0.9517897410629907,1,21,0.008141153653705486,21,"[9.969e-05, 0.02074716]"
482.1484535457342,0.7465400246646998,4.650938639073253,-0.013828888308226213,2.6831807781333725,-0.952440066060396,1,22,0.008025244888859412,22,"[9.969e-05, 0.02911093]"
472.0160288921185,0.7308513700704651,4.676387902415128,-0.013604341574119655,2.673956746814597,-0.9531091556244041,1,23,0.017867120431520674,23,"[9.969e-05, 0.03816369]"
467.9243614171555,0.7245159903441276,4.687096961540616,-0.013511305228320974,2.6701756563347847,-0.9553587772292254,1,24,0.12930581420667545,24,"[9.969e-05, 0.04836001]"
465.3588907945652,0.7205437148182381,4.693969110356163,-0.013452048994731635,2.667788015629632,-0.9575528566208251,1,25,0.12901176015517002,25,"[9.969e-05, 0.0637743]"
463.0934602782697,0.7170360097927962,4.700158921012216,-0.013398972578965457,2.665668648009409,-0.959462726868713,1,26,0.1287258151105876,26,"[9.969e-05, 0.06977686]"
461.1743201830485,0.7140644874670785,4.705466853763899,-0.013353680256689121,2.6638651162434317,-0.9611016244385151,1,27,0.12864502892365803,27,"[9.969e-05, 0.08004303]"
459.5028460226578,0.7114764414996012,4.710147182616439,-0.01331391245029792,2.66228820562008,-0.9625302074626723,1,28,0.12853238712058224,28,"[9.969e-05, 0.09008362]"
546.084382206159,0.8455359447140142,4.581039688087389,-0.01447161152996679,2.7372597560655283,-0.9476894763726094,2,16,0.0024440094406059367,15,"[0.00014812, 0.00573077]"
516.9860817411951,0.8004812612714705,4.64194806228994,-0.013909395709115471,2.7134788512092958,-0.946875140333361,2,17,0.006210572673116859,16,"[0.00014812, 0.00669891]"
496.88336607219196,0.7693549935400289,4.688654915571773,-0.013497841053374664,2.696254458319339,-0.9472138272637789,2,18,0.006175109226280396,17,"[0.00014812, 0.00805449]"
482.74274685648396,0.7474602054505189,4.724333929413733,-0.013194331081968071,2.6837157572854675,-0.9484501906240408,2,19,0.008510939602997295,18,"[0.00014812, 0.00889211]"
472.33063597578524,0.7313384955154872,4.752217751347185,-0.012963436889722835,2.6742461153919255,-0.9498703472066521,2,20,0.008485111342323541,19,"[0.00014812, 0.00978126]"
464.32301404633677,0.7189398033103094,4.7747201452488754,-0.012781016662340066,2.6668202098898,-0.9513051461029972,2,21,0.008461636423965056,20,"[0.00014812, 0.02074716]"
455.68310401499974,0.7055621006536663,4.8011865130902995,-0.012570815395077607,2.6586629259511394,-0.9527381633419268,2,22,0.0083169077008572,21,"[0.00014812, 0.02911093]"
448.31390567193125,0.6941519188469304,4.8250197317237555,-0.012385453492268841,2.6515822098961856,-0.9540816961224651,2,23,0.01849973837254619,22,"[0.00014812, 0.03816369]"
446.60751724442315,0.6915098129781025,4.830727253546501,-0.01234160505266068,2.6499260287898223,-0.9569457971340222,2,24,0.13380580676199383,23,"[0.00014812, 0.04836001]"
446.0627351890775,0.6906662935059488,4.83257647753733,-0.012327442660412946,2.6493959430852643,-0.959578213634412,2,25,0.13344460724528973,24,"[0.00014812, 0.0637743]"
445.52803097726974,0.6898383781770999,4.834414012361175,-0.012313391246283927,2.648875033436374,-0.9618262231833624,2,26,0.13309413961648192,25,"[0.00014812, 0.06977686]"
445.05889415145856,0.6891119848537643,4.836035128498663,-0.01230101248584791,2.648417484492404,-0.9637129264005742,2,27,0.13299526107101325,26,"[0.00014812, 0.08004303]"
444.6296692933923,0.68844738967821,4.837528413254351,-0.012289624516711412,2.6479984389758595,-0.9653292132525041,2,28,0.1328574928004168,27,"[0.00014812, 0.09008362]"
585.1987908929857,0.9060991828848878,4.561993219827666,-0.014653627305858624,2.7673034201377456,-0.9541586072471164,3,14,0.002423100342821489,12,"[0.00018851, 0.0038711]"
535.8603095584238,0.8297053859089759,4.662639035798823,-0.013725043167267269,2.7290515906354793,-0.9517100813090486,3,15,0.00238287016080176,13,"[0.00018851, 0.00494507]"
502.4812057114049,0.778022472013919,4.74331130997213,-0.013036597671891538,2.701119822493576,-0.9504960056176092,3,16,0.0023983192081583732,14,"[0.00018851, 0.00573077]"
480.1028334457237,0.7433726655895315,4.804594923630386,-0.01254408097113096,2.681334269073126,-0.9503565905555335,3,17,0.006387191649826857,15,"[0.00018851, 0.00669891]"
464.94523873273187,0.719903231958296,4.8502347563165165,-0.012193290739810814,2.667401804682009,-0.9512872532161063,3,18,0.00634560532059678,16,"[0.00018851, 0.00805449]"
454.6722409897344,0.703996919427294,4.883536430643789,-0.011945543931439161,2.6576984401233235,-0.9530717536312969,3,19,0.008738580167135844,17,"[0.00018851, 0.00889211]"
447.2383360258559,0.6924865483905809,4.908903820856986,-0.011761309251287214,2.6505390229886276,-0.9548920889079716,3,20,0.00870851044439048,18,"[0.00018851, 0.00978126]"
441.6027123609941,0.6837605665921805,4.928943257650347,-0.011618439311334388,2.6450317322025625,-0.9566197237062757,3,21,0.008681233563487219,19,"[0.00018851, 0.02074716]"
435.5492399937101,0.6743876040178007,4.952312947756958,-0.011454734276604142,2.6390372602592174,-0.9584804658853089,3,22,0.008514151456452354,20,"[0.00018851, 0.02911093]"
430.38468862122204,0.6663910123443326,4.973222839993009,-0.01131085706313068,2.633856812459457,-0.9601671913329949,3,23,0.018925816738884115,21,"[0.00018851, 0.03816369]"
430.5581999631851,0.6666596705979392,4.972501856597402,-0.011315777789083646,2.634031864766367,-0.9631200072280733,3,24,0.13682860985145953,22,"[0.00018851, 0.04836001]"
431.5956590717424,0.668266032171424,4.96816381783594,-0.011345445324794033,2.6350770679602027,-0.9656905925419954,3,25,0.13641656132564403,23,"[0.00018851, 0.0637743]"
432.4111169237603,0.6695286555822875,4.9647369419384235,-0.011368954846986586,2.6358968507682805,-0.9678581858054668,3,26,0.13601738597638446,24,"[0.00018851, 0.06977686]"
433.0643257552021,0.6705400588825565,4.9619946849323515,-0.011387814460117737,2.6365524096227593,-0.9696497077219719,3,27,0.1359048768991728,25,"[0.00018851, 0.08004303]"
433.5915958943239,0.6713564635806742,4.959777906714626,-0.011403090644051268,2.637080855882517,-0.9711667306141054,3,28,0.13574819852708758,26,"[0.00018851, 0.09008362]"
532.4626666693911,0.8244446070191402,4.726954619123954,-0.013172397925598975,2.7262891628565646,-0.9595312332414038,4,14,0.002260697076684219,11,"[0.00022428, 0.0038711]"
494.5216427915317,0.7656981925211118,4.828688597633034,-0.012357243373118245,2.6941853032926533,-0.9578257544466746,4,15,0.0022784266706164487,12,"[0.00022428, 0.00494507]"
468.7785675638263,0.7258386101163464,4.909367458931024,-0.011757977377091337,2.6709677476313223,-0.9571035865367252,4,16,0.0024525854210087545,13,"[0.00022428, 0.00573077]"
451.56608835760534,0.6991874727816625,4.969819074027165,-0.011334112924089862,2.6547213198956285,-0.9572633748546747,4,17,0.00652696628321218,14,"[0.00022428, 0.00669891]"
440.19122161386656,0.6815750688903309,5.013349184908756,-0.011041432695306276,2.6436413775115786,-0.9584528297787613,4,18,0.006480038674557827,15,"[0.00022428, 0.00805449]"
432.88383219507915,0.6702605896322974,5.043212573117239,-0.010846446701251521,2.6363713656246954,-0.9604716257498849,4,19,0.008917381466007216,16,"[0.00022428, 0.00889211]"
427.72679385273926,0.6622756308442422,5.065225627161758,-0.010705647364666376,2.6311664563777346,-0.9624172149880263,4,20,0.008883652430522512,17,"[0.00022428, 0.00978126]"
423.9030180646579,0.6563550442486539,5.082123768174721,-0.010599212924107738,2.6272665086280487,-0.9641992282597219,4,21,0.008853105142313512,18,"[0.00022428, 0.02074716]"
419.8948536468472,0.6501489574276189,5.101294992374498,-0.0104801626860287,2.623140551831384,-0.9662303748850501,4,22,0.008666981944693097,19,"[0.00022428, 0.02911093]"
416.47573270747546,0.6448549227550219,5.118335777695233,-0.010375834291934288,2.619589700921013,-0.9680271391074845,4,23,0.019254933380459235,20,"[0.00022428, 0.03816369]"
418.1593330541311,0.6474617444404897,5.109789187652985,-0.010427984914396813,2.62134179440952,-0.970624331569578,4,24,0.13915885250654603,21,"[0.00022428, 0.04836001]"
420.46662486438794,0.6510342658750615,5.098102603489732,-0.010499862746177816,2.6237315287606133,-0.972724632330844,4,25,0.13870427288622805,22,"[0.00022428, 0.0637743]"
422.3612663673968,0.6539678555277614,5.088527769151321,-0.010559245462703853,2.625684083355724,-0.9744963204368264,4,26,0.13826445495564058,23,"[0.00022428, 0.06977686]"
423.9048691029887,0.6563579103248405,5.08078490429138,-0.010607594275685145,2.627268405038179,-0.975954879570147,4,27,0.1381405894373789,24,"[0.00022428, 0.08004303]"
425.1870049193318,0.6583431198529791,5.074377273080866,-0.010647828934903694,2.6285799826196743,-0.9771874907672625,4,28,0.13796816829839825,25,"[0.00022428, 0.09008362]"
491.1615349865167,0.7604955315041891,4.897390575475632,-0.011844453009915552,2.691224347959635,-0.9669706427825386,5,14,0.0023144175551891052,10,"[0.00025984, 0.0038711]"
462.0178530429455,0.7153705811347071,4.99869704253117,-0.01113881106641248,2.664658757651865,-0.9656459661929019,5,15,0.002327951361140029,11,"[0.00025984, 0.00494507]"
442.15698871711027,0.684618786672579,5.078362914110612,-0.010622778515007205,2.645576493848018,-0.965114767590258,5,16,0.002502420183501623,12,"[0.00025984, 0.00573077]"
428.91654909166465,0.6641178018579217,5.1372784520056785,-0.010261480848075377,2.632372803153355,-0.9653322942136395,5,17,0.006654883102780955,13,"[0.00025984, 0.00669891]"
420.46935510499105,0.6510384932740549,5.177901461150926,-0.010021853130435764,2.623734348781296,-0.966579737002996,5,18,0.006602666331561252,14,"[0.00025984, 0.00805449]"
415.4851057236838,0.6433210742329023,5.203308336009357,-0.009875764034418805,2.618555459845868,-0.9686373059799706,5,19,0.00907992747360278,15,"[0.00025984, 0.00889211]"
412.11437788729535,0.6381019695699922,5.2211219845179375,-0.00977502505475168,2.615017766497866,-0.9705381394434955,5,20,0.009042610096676605,16,"[0.00025984, 0.00978126]"
409.7150565781405,0.6343869532173677,5.234169319317995,-0.00970210797232045,2.6124819240914166,-0.9722285214946833,5,21,0.00900886419169923,17,"[0.00025984, 0.02074716]"
407.37292915043406,0.6307604936595503,5.247922250832228,-0.009626030556142608,2.6099921657755627,-0.9742469396101376,5,22,0.008804275968963642,18,"[0.00025984, 0.02911093]"
405.37708021223676,0.6276701983270827,5.260056401964601,-0.00955956687545025,2.6078591902900397,-0.9759906558523703,5,23,0.0195498018319398,19,"[0.00025984, 0.03816369]"
408.3318550673464,0.6322452574753393,5.241901936914941,-0.009659235026534933,2.6110132617263835,-0.9777925263325344,5,24,0.14124301335160608,20,"[0.00025984, 0.04836001]"
411.70707550767526,0.6374713183124978,5.221394926641471,-0.009773492205001816,2.6145883307515185,-0.9790395901778408,5,25,0.14074783672061444,21,"[0.00025984, 0.0637743]"
414.50177000822373,0.6417985152287726,5.204580510140872,-0.009868523914476079,2.617526389417446,-0.9801526373649285,5,26,0.14026930416460473,22,"[0.00025984, 0.06977686]"
416.77983256780226,0.6453257792216543,5.19106583402031,-0.009945801200325472,2.619906695856672,-0.981104036927714,5,27,0.1401346348859896,23,"[0.00025984, 0.08004303]"
418.6794451096428,0.6482670658386911,5.179895702937161,-0.010010282473806155,2.6218816399106113,-0.9819323494149811,5,28,0.13994724723765345,24,"[0.00025984, 0.09008362]"
436.0639674293345,0.6751845880787487,5.172115409701017,-0.010055525079734803,2.639550201800393,-0.9736156182461316,6,15,0.0023805211456696344,10,"[0.00029995, 0.00494507]"
420.7585482439516,0.6514862687496471,5.2500836108296145,-0.009614146910039154,2.6240329479811146,-0.9731028161114877,6,16,0.0025549535944599136,11,"[0.00029995, 0.00573077]"
410.6048444428718,0.6357646663461725,5.306945937645825,-0.0093084088717131,2.613424069005337,-0.9732529749002419,6,17,0.0067892492987161705,12,"[0.00029995, 0.00669891]"
404.4650091199422,0.6262579827102324,5.343836887983069,-0.009116956427964115,2.6068809561004875,-0.9744595165331376,6,18,0.006731048389444144,13,"[0.00029995, 0.00805449]"
401.348508026041,0.6214325129064847,5.363547176816384,-0.009016814901874361,2.6035216528683867,-0.9764371333359159,6,19,0.009249514817945897,14,"[0.00029995, 0.00889211]"
399.41786024887574,0.6184431725309544,5.376114345853847,-0.008953729786044145,2.6014274807502784,-0.978186162245721,6,20,0.009208177750957705,15,"[0.00029995, 0.00978126]"
398.16987358846455,0.6165108382355874,5.384423322294444,-0.008912342938276002,2.600068397255306,-0.9796917015276262,6,21,0.009170858173111121,16,"[0.00029995, 0.02074716]"
397.2269960530739,0.6150509231132845,5.3911901042955375,-0.008878825980186317,2.599038756033004,-0.9815438045242331,6,22,0.008945815520984304,17,"[0.00029995, 0.02911093]"
396.42392719334515,0.6138074823390988,5.397117951546936,-0.0088496023650943,2.5981598595731508,-0.9831036905794585,6,23,0.01985297911971469,18,"[0.00029995, 0.03816369]"
400.49936084137516,0.6201177262354449,5.366972749402078,-0.008999560492391026,2.602601827328408,-0.9836020226229143,6,24,0.14338224021895002,19,"[0.00029995, 0.04836001]"
404.81273307422964,0.6267963850373605,5.3357327454493975,-0.009158561159581054,2.607254164446627,-0.9835948168642558,6,25,0.1428427972592721,20,"[0.00029995, 0.0637743]"
408.3859040527357,0.6323289448346763,5.310313897549157,-0.0092907091235628,2.611070743459526,-0.9838186112422616,6,26,0.14232213677101269,21,"[0.00029995, 0.06977686]"
411.2881288303804,0.6368226374746753,5.290098545281606,-0.009397625771419671,2.6141461744791177,-0.9841402370354004,6,27,0.142175726214328,22,"[0.00029995, 0.08004303]"
413.7051266285651,0.6405650234195058,5.2735004558652685,-0.00948664090456653,2.6166909027004466,-0.9845006508128106,6,28,0.14197208414807222,23,"[0.00029995, 0.09008362]"
403.3246797477325,0.6244923407976745,5.424765601869764,-0.008714983441708556,2.605654797634493,-0.9804160804968906,7,16,0.0026152851130976655,10,"[0.00034906, 0.00573077]"
395.5987761235176,0.6125298503245378,5.47911336281509,-0.008458213954462878,2.5972549393366053,-0.9804439881740208,7,17,0.006942933700244686,11,"[0.00034906, 0.00669891]"
391.31522209923384,0.6058973608839425,5.51123208170754,-0.008311194398137394,2.5925267422148064,-0.9815664622637426,7,18,0.0068773306203169125,12,"[0.00034906, 0.00805449]"
389.7469707972009,0.6034691411995481,5.523525940109684,-0.008255822595777148,2.5907827484377295,-0.9833658127001605,7,19,0.0094419908044993,13,"[0.00034906, 0.00889211]"
389.0127176890329,0.602332252074527,5.529405615235592,-0.0082295142383026,2.5899637996081895,-0.9848691743076585,7,20,0.00939573738318501,14,"[0.00034906, 0.00978126]"
388.72289659527394,0.6018835042980029,5.531764844881936,-0.00821898938960405,2.5896401222420686,-0.9861066388911869,7,21,0.009354059984776852,15,"[0.00034906, 0.02074716]"
388.99775764730055,0.6023090885242932,5.529356776780127,-0.008229732303184991,2.5899470978701533,-0.9876142904111649,7,22,0.009104312970821291,16,"[0.00034906, 0.02911093]"
389.2237046221953,0.6026589360846667,5.527335644358419,-0.008238763469112625,2.5901992819383506,-0.988853744876981,7,23,0.02019147404683659,17,"[0.00034906, 0.03816369]"
394.3395039304113,0.6105800419466665,5.4819199066470325,-0.008445229735346888,2.5958702857712277,-0.9873877328727568,7,24,0.14576614015515885,18,"[0.00034906, 0.04836001]"
399.5161767552762,0.6185954020083557,5.43743320936518,-0.0086542153708777,2.6015343689649435,-0.9856792041497803,7,25,0.14517416723268178,19,"[0.00034906, 0.0637743]"
403.7871662283471,0.625208436983623,5.401711880878514,-0.008827042960240535,2.606152511425885,-0.9848194411896158,7,26,0.1446036268184397,20,"[0.00034906, 0.06977686]"
407.23343464913444,0.6305445057668692,5.373704717035882,-0.008965780019152407,2.609843427205734,-0.9844506429919815,7,27,0.14444333406033508,21,"[0.00034906, 0.08004303]"
410.0909546678375,0.6349689792864966,5.350939081701549,-0.009080702404002125,2.6128801902063623,-0.98434541324278,7,28,0.14422048785028857,22,"[0.00034906, 0.09008362]"
383.33487001230736,0.5935408922486201,5.651705124850866,-0.007706747347646851,2.5835783265988046,-0.9861412284276823,8,17,0.005889957564153888,10,"[0.00041793, 0.00669891]"
380.5595147667781,0.5892436394871234,5.677717908967109,-0.0076013054347343675,2.580422584664092,-0.987213650830084,8,18,0.005968700868693635,11,"[0.00041793, 0.00805449]"
380.3120998489821,0.5888605517939545,5.680125611923989,-0.007591643381299398,2.5801401429610173,-0.9887544907563185,8,19,0.009690973402674037,12,"[0.00041793, 0.00889211]"
380.5991979135491,0.5893050833373554,5.677295149001104,-0.007603003652155126,2.580467868706423,-0.989928810694824,8,20,0.009637778739714031,13,"[0.00041793, 0.00978126]"
381.12715788157465,0.5901225561398775,5.672039080870451,-0.007624159466104699,2.5810698962869365,-0.9908241159237304,8,21,0.009589971958241808,14,"[0.00041793, 0.02074716]"
382.4997680294922,0.5922478526251108,5.657360851930427,-0.007683656927674476,2.582631176107827,-0.9917803747810949,8,22,0.009305894836837332,15,"[0.00041793, 0.02911093]"
383.6336440478599,0.5940035024140791,5.645087351213095,-0.0077338830942804354,2.58391668708991,-0.9925741026935626,8,23,0.020620393662054523,16,"[0.00041793, 0.03816369]"
389.77133742675824,0.6035068695466929,5.579912275960475,-0.008008062582831495,2.5908098992888413,-0.988324932489179,8,24,0.14877976242749888,17,"[0.00041793, 0.04836001]"
395.78085524762116,0.6128117746007633,5.518983765456087,-0.008276223190606039,2.597454782640953,-0.9844999932345176,8,25,0.14811638237064875,18,"[0.00041793, 0.0637743]"
400.69640065798853,0.620422815069543,5.470995472474924,-0.008495920793398535,2.602815441306184,-0.982493527800203,8,26,0.14747822570689822,19,"[0.00041793, 0.06977686]"
404.62271548000655,0.6265021691409186,5.434065830029546,-0.008670313830703042,2.607050260369288,-0.9815106167270852,8,27,0.14729914726663934,20,"[0.00041793, 0.08004303]"
407.85353617256015,0.6315046469913996,5.404455207172798,-0.0088136078664053,2.6105042320804066,-0.9810638282479723,8,28,0.1470503371732647,21,"[0.00041793, 0.09008362]"
371.7333585614715,0.5755775604553486,5.842900680326823,-0.006974678282372275,2.570231535508198,-0.9915145305575798,9,18,0.006190074773880028,10,"[0.00052108, 0.00805449]"
372.6875936089938,0.5770550611103322,5.8313175308552285,-0.007016323670900945,2.5713449357727978,-0.9925991653594236,9,19,0.010031727674384072,11,"[0.00052108, 0.00889211]"
373.8986579859043,0.5789302263694148,5.816572748913309,-0.007069817248417708,2.572753906367479,-0.993271368721645,9,20,0.009967917761949803,12,"[0.00052108, 0.00978126]"
375.1621820199375,0.5808866181333927,5.801162006077861,-0.007126309689311171,2.5742190531402827,-0.9936873076260151,9,21,0.009910787005463462,13,"[0.00052108, 0.02074716]"
377.59045258859567,0.5846464584001969,5.769465290365259,-0.007244409049811727,2.5770210045865456,-0.9937755603711634,9,22,0.009575353427397994,14,"[0.00052108, 0.02911093]"
379.5592711908353,0.5876949010055135,5.743738520290815,-0.007342190786354068,2.579279604055395,-0.99399275843269,9,23,0.021190849218664164,15,"[0.00052108, 0.03816369]"
386.7758091822189,0.5988687094258494,5.6525764115854145,-0.007703184155641203,2.5874593033964497,-0.985942456685626,9,24,0.1527750034707726,16,"[0.00052108, 0.04836001]"
393.63620357778274,0.6094910788716283,5.5712475700486275,-0.00804548436583861,2.5950950346043093,-0.9797216511583591,9,25,0.1520079834794517,17,"[0.00052108, 0.0637743]"
399.16754508174705,0.6180555942038479,5.508904902817502,-0.008321731756999453,2.601155223084022,-0.9767439601424033,9,26,0.15127205806220084,18,"[0.00052108, 0.06977686]"
403.52029254912264,0.6247952200965722,5.46208556318557,-0.008537564930190924,2.605865379753276,-0.9754260063642862,9,27,0.151065880600494,19,"[0.00052108, 0.08004303]"
407.06038638140916,0.630276564519509,5.425217620421987,-0.00871280528127458,2.6096588404952215,-0.9749196512182479,9,28,0.1507796624623286,20,"[0.00052108, 0.09008362]"
366.6641391826709,0.5677285771551841,5.9729350266140955,-0.006528995628972415,2.5642684367763744,-0.9948051280342438,10,19,0.010521999961805013,10,"[0.00068477, 0.00889211]"
368.7873787649645,0.5710161192357981,5.940919204666826,-0.006635120235747915,2.5667760495114043,-0.9946173387466037,10,20,0.01044051480321165,11,"[0.00068477, 0.00978126]"
370.76488569578686,0.5740780145131842,5.911364236568919,-0.0067351389989499305,2.569098596371389,-0.9943175007539505,10,21,0.010367982016926685,12,"[0.00068477, 0.02074716]"
374.29539367846223,0.579544516577191,5.85532916280307,-0.006930359358845998,2.573214482438132,-0.9931365762671858,10,22,0.009949776430531701,13,"[0.00068477, 0.02911093]"
377.06343706328545,0.5838304479362612,5.812010096357973,-0.007086480528943933,2.5764144219534573,-0.9927647587739873,10,23,0.021977755753059495,14,"[0.00068477, 0.03816369]"
385.5020184322506,0.596896421075849,5.686763645208045,-0.007565089782208668,2.58602665629539,-0.979944299313224,10,24,0.15826090545420798,15,"[0.00068477, 0.04836001]"
393.27409721334783,0.6089304073766801,5.580860680214156,-0.00800398064531496,2.5946953427795156,-0.9715340574525696,10,25,0.1573340303249332,16,"[0.00068477, 0.0637743]"
399.40021025007815,0.6184158439551998,5.502681729465934,-0.008349997647285966,2.601408289153674,-0.96821538068841,10,26,0.15644811255118476,17,"[0.00068477, 0.06977686]"
404.1175666518846,0.6257200162254997,5.445811189271595,-0.008614335244927397,2.6065077292700702,-0.9671384736257282,10,27,0.15620049982688566,18,"[0.00068477, 0.08004303]"
407.88849455207986,0.6315587751946883,5.402071786870419,-0.008825278810606763,2.610541455199381,-0.967044747748147,10,28,0.15585718267494564,19,"[0.00068477, 0.09008362]"
365.30552748729366,0.5656249553326567,6.038558782174171,-0.006318440251054569,2.5626562436301175,-0.9932506418560716,11,20,0.011131256468814035,10,"[0.00094986, 0.00978126]"
368.0483232448839,0.5698717942418421,5.988726493430522,-0.006477483549528176,2.5659048435126977,-0.9919338310425988,11,21,0.011031520032086394,11,"[0.00094986, 0.02074716]"
372.8292399378739,0.5772743808096452,5.897904185623959,-0.006781356525261552,2.5715099654997915,-0.9893342744770091,11,22,0.010472533844145884,12,"[0.00094986, 0.02911093]"
376.3657583960233,0.582750189261499,5.833030755433256,-0.007010143187142114,2.575610104616765,-0.9888431665649078,11,23,0.023064511231429122,13,"[0.00094986, 0.03816369]"
386.2504051694613,0.5980551941656459,5.665216874882773,-0.007651736244503527,2.5868689479999305,-0.9710677908942533,11,24,0.16578590908038593,14,"[0.00094986, 0.04836001]"
395.0074568400769,0.6116142744076222,5.532359077404011,-0.008216341266226654,2.596605294193372,-0.9616307178215531,11,25,0.16460456474201238,15,"[0.00094986, 0.0637743]"
401.67501463021364,0.6219380631089995,5.439165291945042,-0.008645950308859602,2.6038748181750324,-0.9591477189189096,11,26,0.16348174318012995,16,"[0.00094986, 0.06977686]"
406.6525360420038,0.6296450648222683,5.3740698855368825,-0.008963952470470002,2.609223485072448,-0.9591123300258139,11,27,0.1631690040693492,17,"[0.00094986, 0.08004303]"
410.5337324972398,0.6356545593588833,5.325479557431711,-0.009211562117178709,2.6133488477783,-0.9599746017994664,11,28,0.16273616635999794,18,"[0.00094986, 0.09008362]"
367.78606515117775,0.5694657239489602,5.9969020596539915,-0.006451027476244212,2.5655952704632456,-0.9854441134971077,12,21,0.01211131838453009,10,"[0.00142272, 0.02074716]"
373.94012076383177,0.5789944257317253,5.8634535698425605,-0.006901591176086743,2.572802063954885,-0.9829772438325147,12,22,0.011269745877225172,11,"[0.00142272, 0.02911093]"
378.0452108844999,0.5853505885637268,5.779558677649101,-0.007206520590639307,2.577543740746052,-0.9838959113906249,12,23,0.02469313529030341,12,"[0.00142272, 0.03816369]"
389.574161876098,0.6032015705472443,5.567122551183455,-0.008063381747282886,2.5905901450065065,-0.962941202933967,12,24,0.1769426195244016,13,"[0.00142272, 0.04836001]"
399.2875503917018,0.6182414057861411,5.411648121339721,-0.00877851069887169,2.6012857692965774,-0.9545559305854575,12,25,0.17530289352759804,14,"[0.00142272, 0.0637743]"
406.31242759806463,0.6291184540569329,5.3094973600908455,-0.009294996175463475,2.6088601059954275,-0.954117408014234,12,26,0.17375851008364385,15,"[0.00142272, 0.06977686]"
411.3368028507426,0.636898002445971,5.241533758306629,-0.00966127063285517,2.6141975681523846,-0.9556550773324785,12,27,0.173330752282675,16,"[0.00142272, 0.08004303]"
415.12124851245323,0.6427576917944668,5.19259930380724,-0.009936992287476803,2.618174963866418,-0.9576875665093352,12,28,0.17274042526953387,17,"[0.00142272, 0.09008362]"
377.8084241218273,0.5849839570950455,5.741839039986068,-0.007349479879431301,2.57727163730428,-0.978926924317438,13,22,0.012030887538054515,10,"[0.00193056, 0.02911093]"
381.8713652564462,0.591274858066611,5.6560766133416385,-0.007688891936151627,2.5819170938869083,-0.9824298169607624,13,23,0.02621338792894818,11,"[0.00193056, 0.03816369]"
394.87406352648793,0.6114077333581084,5.412592049476845,-0.008773918727984673,2.5964586089524304,-0.9607262285398178,13,24,0.1872161615288813,12,"[0.00193056, 0.04836001]"
405.23801162782615,0.6274548699076458,5.247387800625484,-0.009628972104169738,2.607710175745366,-0.9543772268230566,13,25,0.1850614907258818,13,"[0.00193056, 0.0637743]"
412.27474749713605,0.6383502796736656,5.146081783883522,-0.010208908464775807,2.6151867343683843,-0.9558708218137094,13,26,0.18305054053316658,14,"[0.00193056, 0.06977686]"
417.0674742442377,0.6457711524726553,5.081855252753473,-0.010600893135376105,2.620206321931556,-0.9585357692518948,13,27,0.18249664782860944,15,"[0.00193056, 0.08004303]"
420.5342660814889,0.6511389989204784,5.037296584529369,-0.01088470693593628,2.6238013888706697,-0.9612494250219121,13,28,0.18173441738201002,16,"[0.00193056, 0.09008362]"
388.2464978470268,0.6011458668947276,5.462704138131955,-0.008534664984432387,2.5891075468923646,-0.987496566898785,14,23,0.028913351768355664,10,"[0.00293669, 0.03816369]"
402.68014378879326,0.6234943662378781,5.202559952766753,-0.00988002649645377,2.6049602150170004,-0.9662345894308754,14,24,0.205097881198552,11,"[0.00293669, 0.04836001]"
413.35437766579355,0.6400219372861937,5.040771889817901,-0.010862209470616425,2.61632254142195,-0.9619014387957009,14,25,0.2018150804971295,12,"[0.00293669, 0.0637743]"
419.960033675606,0.6502498796641611,4.950099811152485,-0.011470104982930471,2.62320796187401,-0.9645880202263433,14,26,0.19880406345387142,13,"[0.00293669, 0.06977686]"
424.17199378556506,0.6567715158557772,4.895873592634632,-0.011855466384921638,2.627541990569246,-0.9676103503253883,14,27,0.19798337456424012,14,"[0.00293669, 0.08004303]"
427.0483956049359,0.6612252252255512,4.860058501634532,-0.012119500525433993,2.630477094587528,-0.9703390754700549,14,28,0.1968599696510845,15,"[0.00293669, 0.09008362]"
408.7898274776294,0.6329543642493093,5.045545374030774,-0.010831409167192338,2.611500080068681,-0.9716576535012234,15,24,0.22035657698872332,10,"[0.0038711, 0.04836001]"
419.4724812233871,0.6494949722968801,4.890280279908373,-0.011896192315304633,2.62270347495055,-0.9681146900281078,15,25,0.21586019468175785,11,"[0.0038711, 0.0637743]"
425.5540948194939,0.658911507661974,4.809727100044297,-0.01250396873384684,2.628954773793972,-0.9711253235919411,15,26,0.21180201362201564,12,"[0.0038711, 0.06977686]"
429.2199064027704,0.6645875085900488,4.7638203852900105,-0.012868947384508844,2.632679855512925,-0.9740410909574267,15,27,0.2107064790651172,13,"[0.0038711, 0.08004303]"
431.59129980933994,0.6682592824580577,4.734872435765203,-0.013106426488618168,2.6350726814166223,-0.9765364947508528,15,28,0.20921401743384332,14,"[0.0038711, 0.09008362]"
424.08096110579135,0.6566305643739176,4.7781537798495055,-0.012753482769574602,2.6274487754724465,-0.971127521154111,16,25,0.23121756220420048,10,"[0.00494507, 0.0637743]"
429.71553229628125,0.6653549165616912,4.704810686861724,-0.013359268227077474,2.633181051772461,-0.9745071472641325,16,26,0.22578202753184737,11,"[0.00494507, 0.06977686]"
432.93851212173485,0.6703452539166979,4.664888791578242,-0.013705195077188046,2.636426220273816,-0.9774221489107258,16,27,0.2243310306012172,12,"[0.00494507, 0.08004303]"
434.90966411355333,0.6733973094522249,4.640928583832294,-0.013918564186452742,2.638399058216168,-0.9798085579318291,16,28,0.22236520777897895,13,"[0.00494507, 0.09008362]"
432.0018944499406,0.668895031325169,4.643948830145601,-0.0138914255962834,2.63548565132267,-0.9730789457892924,17,26,0.2356712335988422,10,"[0.00573077, 0.06977686]"
435.0175913695713,0.6735644198427635,4.606005450489303,-0.014237565349108885,2.6385068194379957,-0.9764363590336712,17,27,0.23392911751585033,11,"[0.00573077, 0.08004303]"
436.7811946321225,0.6762951149501343,4.58413874130382,-0.014442281336211941,2.6402639317953276,-0.9790745592866944,17,28,0.23157857807523596,12,"[0.00573077, 0.09008362]"
436.3816680532898,0.6756765034419514,4.565479200051188,-0.014620086581947793,2.639866498033346,-0.9722663492778066,18,27,0.2455449668113398,10,"[0.00669891, 0.08004303]"
438.03816946660226,0.6782413661867286,4.544035156588561,-0.014828048213577794,2.6415119554047233,-0.9755106279371314,18,28,0.2426696177662594,11,"[0.00669891, 0.09008362]"
439.205970952501,0.6800495448579967,4.504282412758629,-0.015224119273179628,2.6426682356635656,-0.9698957932161751,19,28,0.25799448889478305,10,"[0.00805449, 0.09008362]"
