Repository: sblanky/dubstandard

Attempts to determine optimum Dubinin (Astakhov or Radushkevich) volume from an isotherm. Work in progress.

# How it works

1. The Dubinin transform is performed on the isotherm. Exponent can be specified or automatically optimised. 
2. Transformed isotherm sliced into pieces. Dubinin pore volume and related parameters calculated from each slice.
3. The dictionary of results is filtered; automatic filter parameters;

| Parameter  | Value         | Explanation	|
| ---------------- | ---------------- | ------------ |
| 'bounds'   | [1, 3]                | bounds of exponent	|
| 'curvature_limit'  | 1             | amount of curvature in selected region 	|
| 'p_limits'         | [0, 0.1]              | pressure range of isotherm to select 	|
| 'max_capacity'     | (total pore capacity)         | maximm isotherm loading in liquid volume |
| 'min_points'      | 10            | minimum number of points in selected region 	|	
| 'corr_coef'        | 0.999         | minimum correlation coefficient of linear regression |


4. The fitting range with the lowest pore volume is selected as the optimum.
5. Results are exported.

# Basic use

Run the function `analyseDR` on a pygaps isotherm, e.g.

```py

import pygaps.parsing as pgp
from dubstandard.dubinin import analyseDR

file = '/path/to/file.aif'
isotherm = pgp.isotherm_from_aif(isotherm)
analyseDR(isotherm)

```

Currently the easiest way to run the program is to start with an isotherm in `.aif` format. Example isotherms (copied from [betsi](https://github.com/nakulrampal/betsi-gui)) can be found in [`./example/aif/`](./example/aif/). Results from both Dubinin-Radushkevich and optimised Dubinin-Astakhov treatment can also be found in [`./example/`](./example/).

# Testing on example isotherm set

Only a few isotherms successfully generted a Dubinin pore volume.

File: example/aif/EXP_ZIF-8powder.aif
data_3d512d2ee487fa9b53770b79de0f526e
_audit_aif_version 1.0
_audit_creation_method pyGAPS
_exptl_adsorptive 'nitrogen'
_exptl_temperature 77.0
_sample_material_id 'EXP_ZIF-8powder'
_units_temperature 'K'
_units_pressure relative
_units_loading 'cm3/g'
_pygaps_pressure_mode 'relative'
_pygaps_pressure_unit 'None'
_pygaps_material_basis 'mass'
_pygaps_material_unit 'g'
_pygaps_loading_basis 'volume_gas'
_pygaps_loading_unit 'cm3'
_pygaps_temperature_unit 'K'

loop_
_adsorp_pressure
_adsorp_amount
4.2e-05 20.28274449
9.969e-05 40.67296372
0.00014812 60.87679503
0.00018851 81.25108951
0.00022428 101.619451
0.00025984 122.0302949
0.00029995 142.3989108
0.00034906 162.7862552
0.00041793 183.0768101
0.00052108 203.3467253
0.00068477 223.5674918
0.00094986 243.5863528
0.00142272 263.1878155
0.00193056 275.0843134
0.00293669 288.4217818
0.0038711 295.8545087
0.00494507 301.7994394
0.00573077 305.3298612
0.00669891 312.6281648
0.00805449 323.3365919
0.00889211 328.0720786
0.00978126 332.3208478
0.02074716 356.4611424
0.02911093 364.3844726
0.03816369 400.8022049
0.04836001 414.1358694
0.0637743 420.0631319
0.06977686 421.7029946
0.08004303 424.0256576
0.09008362 425.9749438
0.10043044 427.7245243
0.14502714 433.4843278
0.20271015 438.9966576
0.25486029 443.1539479
0.30534438 446.72724
0.35438704 449.9327603
0.3992699 452.6201371
0.44941332 455.3270013
0.49942173 457.8319896
0.54913057 460.2240887
0.59955346 462.617951
0.64896591 465.067526
0.69905553 467.8544535
0.74896406 471.0471959
0.7992439 474.8147805
0.80923582 475.7689968
0.81931721 476.7695132
0.8292668 477.7855803
0.83940386 478.8588776
0.85017455 480.0949458
0.85957573 481.2178317
0.86907993 482.5717543
0.87906543 484.1244541
0.88953688 485.8798938
0.89962761 487.7359597
0.90986306 489.8854979
0.91985465 492.4174808
0.92914739 495.2036614
0.93905596 498.7431648
0.94888451 503.2296235
0.95908815 509.3877026
0.96905162 517.7201809
0.97807611 529.0286753
0.98698442 548.9853612
0.99445582 585.4406004

File: example/aif/MCM-41.aif
data_ee130b5d06e85bf3cf5fbf1686deec57
_audit_aif_version 1.0
_audit_creation_method pyGAPS
_exptl_adsorptive 'nitrogen'
_exptl_temperature 77.0
_sample_material_id 'MCM-41'
_units_temperature 'K'
_units_pressure relative
_units_loading 'cm3/g'
_pygaps_pressure_mode 'relative'
_pygaps_pressure_unit 'None'
_pygaps_material_basis 'mass'
_pygaps_material_unit 'g'
_pygaps_loading_basis 'volume_gas'
_pygaps_loading_unit 'cm3'
_pygaps_temperature_unit 'K'

loop_
_adsorp_pressure
_adsorp_amount
0.00979 141.8502983
0.013 147.3
0.01699222 153.9
0.02199368 161.7
0.02998674 172.9
0.03965804 183.7882938
0.05602261 197.1
0.07129544 206.8902405
0.1049275 225.1116935
0.1296991 236.6158331
0.15996057 249.4753063
0.19174569 262.3267321
0.22260424 274.802244
0.25293632 287.7227679
0.28402741 303.5133822
0.3051353 320.3
0.31601289 333.9432213
0.3338712 392.7
0.34396054 420.7730051
0.37299137 458.9
0.42755174 493.6786212
0.44757641 495.090764
0.47689509 496.9751534
0.49973592 498.29126
0.52985759 499.8883749
0.56058203 501.3842062
0.59121299 502.7760393
0.6218789 504.132203
0.652785 505.4119977
0.68326847 506.6427636
0.71394751 507.8582389
0.74456397 509.0861455
0.77512723 510.350724
0.80678769 511.6682351
0.83654979 512.9731992
0.86701886 514.4407391
0.89722555 516.3071265
0.93786896 520.8782567

File: example/aif/Mg-MOF-74.aif
data_03b34dd8019f60c26042fc12a0c3a8f7
_audit_aif_version 1.0
_audit_creation_method pyGAPS
_exptl_adsorptive 'nitrogen'
_exptl_temperature 77.0
_sample_material_id 'Mg-MOF-74'
_units_temperature 'K'
_units_pressure relative
_units_loading 'cm3/g'
_pygaps_pressure_mode 'relative'
_pygaps_pressure_unit 'None'
_pygaps_material_basis 'mass'
_pygaps_material_unit 'g'
_pygaps_loading_basis 'volume_gas'
_pygaps_loading_unit 'cm3'
_pygaps_temperature_unit 'K'

loop_
_adsorp_pressure
_adsorp_amount
3.41e-05 2.67973128
5.85e-05 3.33732168
8.29e-05 9.38407415
0.00010698 29.27503048
0.0001256 49.16683188
0.00014407 69.05532465
0.00016378 88.93400688
0.00018735 108.8053837
0.00020874 117.6434662
0.00026291 123.3817269
0.00032538 143.2548701
0.0003933 163.0549543
0.00040154 166.1491326
0.00046013 177.7
0.00054142 185.8657739
0.00065031 188.4257665
0.00085822 194.4493198
0.00113001 201.0504363
0.00135207 204.5451253
0.00162969 207.8585873
0.00204844 211.8505979
0.00267263 216.3557661
0.00340465 219.8561064
0.00423609 222.3693104
0.00522907 224.4735318
0.00680455 227.0193331
0.00867064 229.0923041
0.01060253 230.66
0.01356059 232.4924596
0.0175136 234.2534634
0.02198175 235.6939878
0.02779759 237.1443946
0.03555833 238.6413654
0.0450877 240.0641898
0.05708432 241.4817518
0.07385285 242.98
0.09350452 244.4183565
0.11791799 245.8493671
0.14844141 247.3471616
0.18745349 248.9415548
0.23673786 250.6734233
0.30102165 252.5762015
0.37615125 254.5711403
0.47569769 256.9706346
0.53997884 258.3099839
0.60302535 259.5759029
0.64435813 260.2908649
0.68421875 260.9270644
0.72439712 261.5376325
0.76435229 262.2155243
0.79060735 262.6794448
0.81598638 263.1544686
0.84126199 263.7248281
0.86682234 264.3598643
0.91468408 266.0
0.94289202 267.3403463
0.96773332 269.1591428

File: example/aif/NU-1000.aif
data_cba279aa200bb1b90891d7e1fc996e4c
_audit_aif_version 1.0
_audit_creation_method pyGAPS
_exptl_adsorptive 'nitrogen'
_exptl_temperature 77.0
_sample_material_id 'NU-1000'
_units_temperature 'K'
_units_pressure relative
_units_loading 'cm3/g'
_pygaps_pressure_mode 'relative'
_pygaps_pressure_unit 'None'
_pygaps_material_basis 'mass'
_pygaps_material_unit 'g'
_pygaps_loading_basis 'volume_gas'
_pygaps_loading_unit 'cm3'
_pygaps_temperature_unit 'K'

loop_
_adsorp_pressure
_adsorp_amount
0.003831 245.411
0.00488786 260.7
0.005746 280.193
0.00648022 310.4
0.00663763 318.6
0.00720486 344.6
0.007662 355.556
0.00920508 364.1
0.011492 371.014
0.01339331 377.9
0.01853675 394.8
0.02107 401.932
0.028731 419.324
0.049801 448.309
0.06680349 463.0
0.080447 473.43
0.099601 488.889
0.109178 494.686
0.120671 504.348
0.13372096 515.5
0.147487 527.536
0.160894 539.13
0.168556 546.86
0.178132 556.522
0.18771 566.184
0.197287 583.575
0.19948824 600.2
0.201118 614.493
0.204948 643.478
0.206864 660.87
0.20846169 678.2
0.210695 693.72
0.224103 699.517
0.268157 707.246
0.298803 709.179
0.33328 713.043
0.358181 716.908
0.402235 720.773
0.45012 724.638
0.503751 726.57
0.530567 728.502
0.555468 730.435
0.603353 730.435
0.655069 734.3
0.704869 736.232
0.735516 738.164
0.760417 738.164
0.806386 742.029
0.856187 742.029
0.904072 745.894
0.940464 747.826
0.999842 757.488

File: example/aif/NU-1102.aif
data_37fc716a68d5ec3a494238ef2771ec3a
_audit_aif_version 1.0
_audit_creation_method pyGAPS
_exptl_adsorptive 'nitrogen'
_exptl_temperature 77.0
_sample_material_id 'NU-1102'
_units_temperature 'K'
_units_pressure relative
_units_loading 'cm3/g'
_pygaps_pressure_mode 'relative'
_pygaps_pressure_unit 'None'
_pygaps_material_basis 'mass'
_pygaps_material_unit 'g'
_pygaps_loading_basis 'volume_gas'
_pygaps_loading_unit 'cm3'
_pygaps_temperature_unit 'K'

loop_
_adsorp_pressure
_adsorp_amount
0.009596 19.41
0.009612 38.89
0.009916 88.27
0.010389 141.52
0.0110315 234.0
0.01155081 318.5
0.01209455 390.4
0.012523 419.91
0.014087 450.63
0.015418 477.63
0.017685 512.55
0.018549 556.89
0.019567 592.81
0.020351 627.73
0.020587 649.53
0.022229 673.56
0.024027 691.89
0.025434 706.26
0.027544 734.5
0.029967 756.8
0.032625 778.85
0.035154 802.93
0.037262 822.2
0.043028 842.26
0.048236 867.44
0.054746 888.88
0.059644 908.95
0.062374 936.48
0.067892 962.64
0.074278 993.91
0.080293 1024.59
0.084014 1047.01
0.090585 1063.54
0.09759 1088.92
0.105525 1106.24
0.115814 1131.24
0.134969 1165.69
0.15282 1192.87
0.161188 1200.36
0.207176 1222.5
0.226389 1227.66
0.247586 1231.85
0.256944 1234.82
0.269588 1237.61
0.291032 1243.17
0.30975 1244.6
0.33423 1248.6
0.359331 1252.79
0.383316 1255.42
0.40854 1258.83
0.434137 1261.25
0.460167 1263.68
0.484834 1264.14
0.510306 1267.36
0.535346 1271.55
0.58598 1274.44
0.611212 1278.79
0.661582 1281.73
0.686571 1282.43
0.711659 1284.99
0.762915 1285.44
0.788102 1287.38
0.813091 1288.08
0.838867 1289.71
0.889237 1290.47
0.894846 1291.73
0.911964 1293.02
0.944823 1295.3
