Repository: sblanky/dubstandard

Attempts to determine optimum Dubinin (Astakhov or Radushkevich) volume from an isotherm. Work in progress.

# How it works

1. The Dubinin transform is performed on the isotherm. Exponent can be specified or automatically optimised. 
2. Transformed isotherm sliced into pieces. Dubinin pore volume and related parameters calculated from each slice.
3. The dictionary of results is filtered; automatic filter parameters;

| Parameter  | Value         | Explanation	|
| ---------------- | ---------------- | ------------ |
| 'bounds'   | [1, 3]                | bounds of exponent	|
| 'curvature_limit'  | 1             | amount of curvature in selected region 	|
| 'p_limits'         | [0, 0.1]              | pressure range of isotherm to select 	|
| 'max_capacity'     | (total pore capacity)         | maximm isotherm loading in liquid volume |
| 'min_points'      | 10            | minimum number of points in selected region 	|	
| 'corr_coef'        | 0.999         | minimum correlation coefficient of linear regression |


4. The fitting range with the lowest pore volume is selected as the optimum.
5. Results are exported.

# Basic use

Run the function `analyseDR` on a pygaps isotherm, e.g.

```py

import pygaps.parsing as pgp
from dubstandard.dubinin import analyseDR

file = '/path/to/file.aif'
isotherm = pgp.isotherm_from_aif(isotherm)
analyseDR(isotherm)

```

Currently the easiest way to run the program is to start with an isotherm in `.aif` format. Example isotherms (copied from [betsi](https://github.com/nakulrampal/betsi-gui)) can be found in [`./example/aif/`](./example/aif/). Results from both Dubinin-Radushkevich and optimised Dubinin-Astakhov treatment can also be found in [`./example/`](./example/).

# Testing on example isotherm set

Only a few isotherms successfully generted a Dubinin pore volume.

File: example/aif/Al_fumarate.aif
data_5f06634693e7953515f95c2bcf4457e2
_audit_aif_version 1.0
_audit_creation_method pyGAPS
_exptl_adsorptive 'nitrogen'
_exptl_temperature 77.0
_sample_material_id 'Al_fumarate'
_units_temperature 'K'
_units_pressure relative
_units_loading 'cm3/g'
_pygaps_pressure_mode 'relative'
_pygaps_pressure_unit 'None'
_pygaps_material_basis 'mass'
_pygaps_material_unit 'g'
_pygaps_loading_basis 'volume_gas'
_pygaps_loading_unit 'cm3'
_pygaps_temperature_unit 'K'

loop_
_adsorp_pressure
_adsorp_amount
6.51e-05 0.17817321
9.45e-05 0.34963138
0.00014003 0.59994436
0.0001685 1.15514586
0.00021252 3.03910661
0.00025687 22.95957802
0.00028595 42.88725781
0.00031893 62.80599158
0.00032856 63.58629756
0.00039718 67.50137289
0.00042706 87.43908993
0.00045844 107.3250352
0.00051106 127.1861418
0.00058062 145.2756391
0.00063734 156.142065
0.0008905 175.8379637
0.00101914 182.5277364
0.00135517 190.5388013
0.00163204 195.2730373
0.00211195 200.3510141
0.00259901 203.990202
0.00329834 208.0650155
0.00436884 212.1661725
0.00523047 214.6878989
0.00677779 218.0580083
0.00847415 220.9052842
0.0107617 223.9901988
0.01407712 227.1368389
0.01702541 229.3487793
0.02213823 232.3009849
0.02792096 234.8889913
0.03553287 237.4528331
0.0447292 239.8483793
0.05686254 242.3131476
0.07464045 244.9876403
0.09444694 247.2833845
0.11993175 249.5926078
0.14986044 251.759821
0.18860694 254.05
0.23760909 256.4403221
0.30241524 259.2404553
0.37574487 262.2958431
0.47439314 266.7574807
0.53891908 270.3468677
0.6026204 274.6711857
0.64403838 278.1431281
0.68409823 282.0798043
0.72391244 286.6403969
0.76356418 292.0588002
0.79060742 296.3022283
0.81562869 300.7223269
0.8405768 305.7748296
0.86572282 311.7378262
0.91707011 330.6836475
0.94041004 346.4244636
0.96198001 368.4154227
0.97070987 381.5347285

File: example/aif/MIL-100.aif
data_eee1e08c027c5e6cc1e9dfc2ba4ec435
_audit_aif_version 1.0
_audit_creation_method pyGAPS
_exptl_adsorptive 'nitrogen'
_exptl_temperature 77.0
_sample_material_id 'MIL-100'
_units_temperature 'K'
_units_pressure relative
_units_loading 'cm3/g'
_pygaps_pressure_mode 'relative'
_pygaps_pressure_unit 'None'
_pygaps_material_basis 'mass'
_pygaps_material_unit 'g'
_pygaps_loading_basis 'volume_gas'
_pygaps_loading_unit 'cm3'
_pygaps_temperature_unit 'K'

loop_
_adsorp_pressure
_adsorp_amount
0.001034 197.1289999
0.00110842 199.5241455
0.00118819 202.0821304
0.0012737 204.8119929
0.00136537 207.7227303
0.00146364 210.8231249
0.00156898 214.1215167
0.00168189 217.6255089
0.00180294 221.3415887
0.0019327 225.2746433
0.00207179 229.4273454
0.0022209 233.7993736
0.00238074 238.3864309
0.00255208 243.1790121
0.00273575 248.1608543
0.00293264 253.3070025
0.00314371 258.5813915
0.00336996 263.9338311
0.0036125 269.2962544
0.00387249 274.5780503
0.00415119 279.6602664
0.00444995 284.3884148
0.00477021 288.5635505
0.00511352 292.0917185
0.00548154 295.4880853
0.00587605 298.8025947
0.00629895 302.0144892
0.00675228 305.1071346
0.00723825 308.0709686
0.00775918 310.9074818
0.00831761 313.6345179
0.00891623 316.2932685
0.00955793 318.952217
0.01024581 321.6227374
0.0109832 324.287628
0.01177366 326.9384946
0.01262101 329.5701329
0.01352934 332.1824813
0.01450305 334.783238
0.01554683 337.3913298
0.01666574 340.0414743
0.01786517 342.7901286
0.01915092 345.7007472
0.02052922 348.6742774
0.0220067 351.6818036
0.02359052 354.7289731
0.02528833 357.8292806
0.02710833 361.0073584
0.02905931 364.303283
0.03115071 367.7567135
0.03339262 371.1060915
0.03579589 374.45872
0.03837212 378.2027532
0.04113376 382.8800127
0.04409415 388.543566
0.0472676 395.5080957
0.05066945 404.618763
0.05431612 416.0045976
0.05822525 424.1716129
0.06241572 430.9169639
0.06690777 436.1151516
0.07172312 440.0867187
0.07688503 445.2976561
0.08241844 451.4351027
0.08835008 458.5978572
0.09470863 466.4460405
0.10152481 472.6192715
0.10883154 479.6663773
0.11666414 491.1593287
0.12506044 506.1904901
0.13406104 523.4437608
0.1437094 530.6339937
0.15405215 533.1608508
0.16513927 536.3349618
0.17702433 540.5861805
0.18976476 541.0808972
0.20342212 543.6179283
0.21806239 543.7850362
0.23375633 545.8906345
0.25057975 548.8538363
0.26861396 549.48699
0.28794608 551.5766383
0.30866954 552.5692394
0.33088446 553.5069729
0.35469819 555.5232089
0.38022579 556.6596188
0.40759062 558.3361394
0.43692488 559.6240671
0.46837033 560.1315564
0.50207891 562.1355582
0.53821349 563.9579248
0.57694867 564.5252933
0.61847162 565.8052343
0.66298298 566.6433628
0.71069781 568.4923111
0.76184668 570.9781344
0.81667673 571.4921361
0.87545289 572.482785
0.93845917 574.9414501

File: example/aif/UiO-66-NH2.aif
data_b5196071c4cef6c8d99159e7bb06164a
_audit_aif_version 1.0
_audit_creation_method pyGAPS
_exptl_adsorptive 'nitrogen'
_exptl_temperature 77.0
_sample_material_id 'UiO-66-NH2'
_units_temperature 'K'
_units_pressure relative
_units_loading 'cm3/g'
_pygaps_pressure_mode 'relative'
_pygaps_pressure_unit 'None'
_pygaps_material_basis 'mass'
_pygaps_material_unit 'g'
_pygaps_loading_basis 'volume_gas'
_pygaps_loading_unit 'cm3'
_pygaps_temperature_unit 'K'

loop_
_adsorp_pressure
_adsorp_amount
8.5e-07 19.5368906
2.29e-06 39.26330117
5.69e-06 58.89848944
1.04e-05 78.53675968
2.12e-05 98.16156468
4.17e-05 117.7725542
8.81e-05 137.364894
0.00019284 156.8928206
0.00044122 176.3458212
0.00098934 194.9833077
0.00192176 210.941578
0.00291461 221.4565494
0.00394491 229.2971183
0.00481317 234.4486662
0.00594435 239.9628281
0.00683536 243.6246739
0.00791436 247.5072786
0.00888334 250.6453829
0.00993294 253.7236773
0.01909818 275.1052661
0.02913296 293.9211205
0.03842946 310.3121552
0.05082888 325.7113692
0.0573561 331.6109696
0.06982171 340.1961137
0.0802729 345.4545957
0.09059161 349.2613875
0.10087165 352.2163788
0.14560759 360.6474742
0.204339 367.2167836
0.25682328 371.5722959
0.30744846 375.18
0.35531185 378.2737613
0.40043804 380.9933042
0.45046699 383.8371455
0.50056286 386.59486
0.55062856 389.3255242
0.60046747 392.1355654
0.65069389 395.113767
0.70078011 398.3998811
0.74954102 402.0117645
0.79903639 406.4862224
0.80976535 407.7992544
0.82089793 409.0453038
0.83018277 410.1992839
0.84051753 411.5328422
0.85013548 412.8666983
0.86001221 414.3654304
0.87032413 416.0635373
0.88006348 417.8667216
0.89003662 419.9242135
0.89969732 422.2159538
0.91022463 425.0406414
0.92057155 428.2501146
0.9297318 431.8828211
0.93922581 436.3450083
0.94878282 442.3544504
0.95900507 450.9633684
0.96852778 463.1038984
0.97741276 482.2617709
0.98617821 513.237696
0.99291145 555.9569992

File: example/aif/ZIF-8.aif
data_4c1b19fca8d6f499f7de9414b868d369
_audit_aif_version 1.0
_audit_creation_method pyGAPS
_exptl_adsorptive 'nitrogen'
_exptl_temperature 77.0
_sample_material_id 'ZIF-8'
_units_temperature 'K'
_units_pressure relative
_units_loading 'cm3/g'
_pygaps_pressure_mode 'relative'
_pygaps_pressure_unit 'None'
_pygaps_material_basis 'mass'
_pygaps_material_unit 'g'
_pygaps_loading_basis 'volume_gas'
_pygaps_loading_unit 'cm3'
_pygaps_temperature_unit 'K'

loop_
_adsorp_pressure
_adsorp_amount
4.2e-05 20.349
9.97e-05 40.698
0.00014812 60.914
0.00018851 81.263
0.00022428 101.612
0.00025984 122.094
0.00029995 142.31
0.00034906 162.26
0.00041793 183.54
0.00052108 203.49
0.00068477 223.44
0.00094986 243.39
0.00142272 263.34
0.00193056 275.31
0.00293669 288.61
0.0038711 295.26
0.00494507 301.91
0.00573077 305.9
0.00669891 312.55
0.00805449 323.19
0.00889211 328.51
0.00978126 332.5
0.02074716 356.44
0.02911093 364.42
0.03816369 400.33
0.04836001 413.63
0.0637743 420.28
0.06977686 421.61
0.08004303 424.27
0.09008362 425.6
0.10043044 428.26
0.14502714 433.58
0.20271015 438.9
0.25486029 442.89
0.30534438 446.88
0.35438704 449.54
0.3992699 452.2
0.44941332 454.86
0.49942173 457.52
0.54913057 460.18
0.59955346 462.84
0.64896591 465.5
0.69905553 468.16
0.74896406 470.82
0.7992439 474.81
0.80923582 476.14
0.81931721 476.14
0.8292668 477.47
0.83940386 478.8
0.85017455 480.13
0.85957573 481.46
0.86907993 482.79
0.87906543 484.12
0.88953688 485.45
0.89962761 488.11
0.90986306 489.44
0.91985465 492.1
0.92914739 494.76
0.93905596 498.75
0.94888451 502.74
0.95908815 509.39
0.96905162 517.37
0.97807611 529.34
0.98698442 549.29
0.99445582 585.2
